Repository: allpowerlabs/Modelling

File: data/biomass_properties.txt
Units	Factor	Factor	Mass Percent	Mass Percent	Mass Percent	Mass Percent	Mass Percent	Mass Percent	Mass Percent	Mass Percent	Mass Percent	kJ/g	kJ/g	Text
Class	Material	Entity	Fixed Carbon	Volatiles	Ash	C	H	O	N	S	Cl	HHV_meas	HHV_calc	Source
Agricultural	Stick	Mulberry Stick	22.8	75.1	2.1	44.23	6.61	46.25	0.45	NA	NA	18.356	NA	"Parikh, J., Channiwalab, S.A. & Ghosal, G.K. A correlation for calculating HHV from proximate analysis of solid fuels. Fuel 84, 487-494(2005)."
Silvicultural	Stalk	Eucalyptus stalk	12.2	87.3	0.5	NA	NA	NA	NA	NA	NA	19.097	NA	"Parikh, J., Channiwalab, S.A. & Ghosal, G.K. A correlation for calculating HHV from proximate analysis of solid fuels. Fuel 84, 487-494(2005)."
Agricultural	Stalk	Musturd Stalk (A)	21.9	60.9	17.2	NA	NA	NA	NA	NA	NA	17.489	NA	"Parikh, J., Channiwalab, S.A. & Ghosal, G.K. A correlation for calculating HHV from proximate analysis of solid fuels. Fuel 84, 487-494(2005)."
Agricultural	Stalk	Cotton Stalk	17.3	65.4	17.3	39.47	5.07	39.14	12	0.02	NA	15.83	NA	"Parikh, J., Channiwalab, S.A. & Ghosal, G.K. A correlation for calculating HHV from proximate analysis of solid fuels. Fuel 84, 487-494(2005)."
Agricultural	Stalk	Coconut Stem	23.1	74.5	2.5	NA	NA	NA	NA	NA	NA	19.436	NA	"Parikh, J., Channiwalab, S.A. & Ghosal, G.K. A correlation for calculating HHV from proximate analysis of solid fuels. Fuel 84, 487-494(2005)."
Agricultural	Straw	Wheat Straw	11.7	80.6	7.7	NA	NA	NA	NA	NA	NA	17.355	NA	"Parikh, J., Channiwalab, S.A. & Ghosal, G.K. A correlation for calculating HHV from proximate analysis of solid fuels. Fuel 84, 487-494(2005)."
Agricultural	Straw	Wheat Straw	24	69.6	6.4	NA	NA	NA	NA	NA	NA	18.905	NA	"Parikh, J., Channiwalab, S.A. & Ghosal, G.K. A correlation for calculating HHV from proximate analysis of solid fuels. Fuel 84, 487-494(2005)."
Agricultural	Straw	Rice Straw (ground)	16.2	68.3	15.5	NA	NA	NA	NA	NA	NA	15.614	NA	"Parikh, J., Channiwalab, S.A. & Ghosal, G.K. A correlation for calculating HHV from proximate analysis of solid fuels. Fuel 84, 487-494(2005)."
Agricultural	Straw	Paddy Straw	11.8	72.7	15.5	35.97	5.28	43.08	0.17	NA	NA	14.522	NA	"Parikh, J., Channiwalab, S.A. & Ghosal, G.K. A correlation for calculating HHV from proximate analysis of solid fuels. Fuel 84, 487-494(2005)."
Agricultural	Straw	Wheat Straw	23.5	63	13.5	45.5	5.1	34.1	1.8	NA	NA	17	NA	"Parikh, J., Channiwalab, S.A. & Ghosal, G.K. A correlation for calculating HHV from proximate analysis of solid fuels. Fuel 84, 487-494(2005)."
Agricultural	"Hulls,Skins,Chaff"	Tapero root skin scale scrapping	11.4	35.1	39.2	NA	NA	NA	NA	NA	NA	9.228	NA	"Parikh, J., Channiwalab, S.A. & Ghosal, G.K. A correlation for calculating HHV from proximate analysis of solid fuels. Fuel 84, 487-494(2005)."
Agricultural	"Hulls,Skins,Chaff"	Coffee chaff	19.6	75.8	4.6	NA	NA	NA	NA	NA	NA	17.686	NA	"Parikh, J., Channiwalab, S.A. & Ghosal, G.K. A correlation for calculating HHV from proximate analysis of solid fuels. Fuel 84, 487-494(2005)."
Silvicultural	Stick	Wood Chips	15.4	83.4	1.2	NA	NA	NA	NA	NA	NA	20.031	NA	"Parikh, J., Channiwalab, S.A. & Ghosal, G.K. A correlation for calculating HHV from proximate analysis of solid fuels. Fuel 84, 487-494(2005)."
Agricultural	Stick	Olive twigs	10.73	88.25	1.02	NA	NA	NA	NA	NA	NA	18.699	NA	"Parikh, J., Channiwalab, S.A. & Ghosal, G.K. A correlation for calculating HHV from proximate analysis of solid fuels. Fuel 84, 487-494(2005)."
Agricultural	Stick	Walnut	20.8	78.5	0.7	48.2	6.25	43.24	1.61	NA	NA	19.967	NA	"Parikh, J., Channiwalab, S.A. & Ghosal, G.K. A correlation for calculating HHV from proximate analysis of solid fuels. Fuel 84, 487-494(2005)."
Agricultural	Stick	Cabernet Sauvignon	19.2	78.63	2.17	46.59	5.85	43.9	1.61	0.04	NA	19.03	NA	"Parikh, J., Channiwalab, S.A. & Ghosal, G.K. A correlation for calculating HHV from proximate analysis of solid fuels. Fuel 84, 487-494(2005)."
Agricultural	Stick	Almond	21.54	76.83	1.63	51.3	5.29	40.9	0.66	0.01	NA	20.01	NA	"Parikh, J., Channiwalab, S.A. & Ghosal, G.K. A correlation for calculating HHV from proximate analysis of solid fuels. Fuel 84, 487-494(2005)."
Silvicultural	Stick	Eucalyptus bark	15.3	65.7	19	NA	NA	NA	NA	NA	NA	15.195	NA	"Parikh, J., Channiwalab, S.A. & Ghosal, G.K. A correlation for calculating HHV from proximate analysis of solid fuels. Fuel 84, 487-494(2005)."
Silvicultural	Stick	Loblolly Pine	33.9	65.7	0.4	56.3	5.6	37.7	0	0	NA	21.772	NA	"Parikh, J., Channiwalab, S.A. & Ghosal, G.K. A correlation for calculating HHV from proximate analysis of solid fuels. Fuel 84, 487-494(2005)."
Silvicultural	Stick	Douglas Fir	25.8	73	1.2	56.2	5.9	36.7	0	0	NA	22.098	NA	"Parikh, J., Channiwalab, S.A. & Ghosal, G.K. A correlation for calculating HHV from proximate analysis of solid fuels. Fuel 84, 487-494(2005)."
Silvicultural	Wood	Subabul	13.8	85.2	1	NA	NA	NA	NA	NA	NA	16.66	NA	"Parikh, J., Channiwalab, S.A. & Ghosal, G.K. A correlation for calculating HHV from proximate analysis of solid fuels. Fuel 84, 487-494(2005)."
Agricultural	Straw	Sudan Grass	18.6	72.75	8.65	44.58	5.35	39.18	1.21	0.01	NA	17.39	NA	"Parikh, J., Channiwalab, S.A. & Ghosal, G.K. A correlation for calculating HHV from proximate analysis of solid fuels. Fuel 84, 487-494(2005)."
Silvicultural	Wood	Eucalyptus-Grandis	16.93	82.55	0.52	48.33	5.89	45.13	0.15	0.01	NA	19.35	NA	"Parikh, J., Channiwalab, S.A. & Ghosal, G.K. A correlation for calculating HHV from proximate analysis of solid fuels. Fuel 84, 487-494(2005)."
Silvicultural	Wood	Eucalyptus	21.3	75.35	3.35	46.04	5.82	44.49	0.3	0	NA	18.64	NA	"Parikh, J., Channiwalab, S.A. & Ghosal, G.K. A correlation for calculating HHV from proximate analysis of solid fuels. Fuel 84, 487-494(2005)."
Silvicultural	Wood	Subabul wood	18.52	81.02	1.2	48.15	5.87	44.75	0.03	0	NA	19.777	NA	"Parikh, J., Channiwalab, S.A. & Ghosal, G.K. A correlation for calculating HHV from proximate analysis of solid fuels. Fuel 84, 487-494(2005)."
Silvicultural	Wood	Pine Wood	15.7	73.6	11.3	NA	NA	NA	NA	NA	NA		NA	"Parikh, J., Channiwalab, S.A. & Ghosal, G.K. A correlation for calculating HHV from proximate analysis of solid fuels. Fuel 84, 487-494(2005)."
NA	NA	Es	17.9	82	0.1	47.3	6	46.5	0.1	NA	NA	20.08	NA	"Parikh, J., Channiwalab, S.A. & Ghosal, G.K. A correlation for calculating HHV from proximate analysis of solid fuels. Fuel 84, 487-494(2005)."
Silvicultural	Wood	Spruce Wood	28.3	70.2	1.5	51.9	6.1	40.9	0.3	NA	NA	20.1	NA	"Parikh, J., Channiwalab, S.A. & Ghosal, G.K. A correlation for calculating HHV from proximate analysis of solid fuels. Fuel 84, 487-494(2005)."
Silvicultural	Wood	Softwood	28.1	70	1.7	52.1	6.1	41	0.2	NA	NA	20	NA	"Parikh, J., Channiwalab, S.A. & Ghosal, G.K. A correlation for calculating HHV from proximate analysis of solid fuels. Fuel 84, 487-494(2005)."
Silvicultural	Wood	Red wood	19.92	79.72	0.36	50.64	5.98	42.88	0.05	0.03	NA	20.72	NA	"Parikh, J., Channiwalab, S.A. & Ghosal, G.K. A correlation for calculating HHV from proximate analysis of solid fuels. Fuel 84, 487-494(2005)."
Silvicultural	Wood	Canyon live Oak	11.3	88.2	0.5	47.84	5.8	45.76	0.07	0.01	NA	18.981	NA	"Parikh, J., Channiwalab, S.A. & Ghosal, G.K. A correlation for calculating HHV from proximate analysis of solid fuels. Fuel 84, 487-494(2005)."
Silvicultural	Wood	Wood Chips	23.5	76.4	0.1	48.1	5.99	45.74	0.08	0	NA	19.916	NA	"Parikh, J., Channiwalab, S.A. & Ghosal, G.K. A correlation for calculating HHV from proximate analysis of solid fuels. Fuel 84, 487-494(2005)."
Agricultural	"Hulls,Skins,Chaff"	Corncob	16.8	82.1	1.1	NA	NA	NA	NA	NA	NA	18.795	NA	"Parikh, J., Channiwalab, S.A. & Ghosal, G.K. A correlation for calculating HHV from proximate analysis of solid fuels. Fuel 84, 487-494(2005)."
Agricultural	Straw	Corn Stover	17.6	78.7	3.7	NA	NA	NA	NA	NA	NA	17.8	NA	"Parikh, J., Channiwalab, S.A. & Ghosal, G.K. A correlation for calculating HHV from proximate analysis of solid fuels. Fuel 84, 487-494(2005)."
Agricultural	"Hulls,Skins,Chaff"	Corncob	12.5	86.5	1	49	5.4	44.6	0.4	NA	NA	17	NA	"Parikh, J., Channiwalab, S.A. & Ghosal, G.K. A correlation for calculating HHV from proximate analysis of solid fuels. Fuel 84, 487-494(2005)."
Agricultural	"Hulls,Skins,Chaff"	Corncob	18.54	80.1	1.36	46.58	5.87	45.46	0.47	0.01	NA	18.77	NA	"Parikh, J., Channiwalab, S.A. & Ghosal, G.K. A correlation for calculating HHV from proximate analysis of solid fuels. Fuel 84, 487-494(2005)."
Agricultural	NA	Spire-mint	11.8	70.1	18.1	37.23	5.34	33.38	5.95	NA	NA	15.53	NA	"Parikh, J., Channiwalab, S.A. & Ghosal, G.K. A correlation for calculating HHV from proximate analysis of solid fuels. Fuel 84, 487-494(2005)."
Agricultural	"Hulls,Skins,Chaff"	Cotton Shells	16.9	68.5	14.6	NA	NA	NA	NA	NA	NA	16.376	NA	"Parikh, J., Channiwalab, S.A. & Ghosal, G.K. A correlation for calculating HHV from proximate analysis of solid fuels. Fuel 84, 487-494(2005)."
Agricultural	Shell	Coconut Shell Powder	20.58	79.07	0.35	NA	NA	NA	NA	NA	NA	19.675	NA	"Parikh, J., Channiwalab, S.A. & Ghosal, G.K. A correlation for calculating HHV from proximate analysis of solid fuels. Fuel 84, 487-494(2005)."
Agricultural	Shell	Hazelnut Shell	28.3	69.3	1.4	52.9	5.6	42.7	1.4	NA	NA	19.3	NA	"Parikh, J., Channiwalab, S.A. & Ghosal, G.K. A correlation for calculating HHV from proximate analysis of solid fuels. Fuel 84, 487-494(2005)."
Agricultural	Shell	Pistachio Shells	16.84	82.03	1.13	48.79	5.91	43.41	0.56	0.01	NA	19.26	NA	"Parikh, J., Channiwalab, S.A. & Ghosal, G.K. A correlation for calculating HHV from proximate analysis of solid fuels. Fuel 84, 487-494(2005)."
Agricultural	Shell	Macadamia shell	23.68	75.92	0.4	54.41	4.99	39.69	0.36	0.01	NA	21.01	NA	"Parikh, J., Channiwalab, S.A. & Ghosal, G.K. A correlation for calculating HHV from proximate analysis of solid fuels. Fuel 84, 487-494(2005)."
Agricultural	Pit	Peach Pit	19.8	79.1	1.1	49.14	6.34	43.52	0.48	0.02	NA	19.423	NA	"Parikh, J., Channiwalab, S.A. & Ghosal, G.K. A correlation for calculating HHV from proximate analysis of solid fuels. Fuel 84, 487-494(2005)."
Industrial	Reclaimed	Plywood	21.8	74.2	4	NA	NA	NA	NA	NA	NA	19.72	NA	"Parikh, J., Channiwalab, S.A. & Ghosal, G.K. A correlation for calculating HHV from proximate analysis of solid fuels. Fuel 84, 487-494(2005)."
Silvicultural	Wood	Block Wood	14.59	83.32	2.09	46.9	6.07	43.99	0.95	0	NA	18.261	NA	"Parikh, J., Channiwalab, S.A. & Ghosal, G.K. A correlation for calculating HHV from proximate analysis of solid fuels. Fuel 84, 487-494(2005)."
Processed Biomass	Mixed	Press Mud Briquettes	8.6	54.7	36.7	NA	NA	NA	NA	NA	NA	11.972	NA	"Parikh, J., Channiwalab, S.A. & Ghosal, G.K. A correlation for calculating HHV from proximate analysis of solid fuels. Fuel 84, 487-494(2005)."
Agricultural	Stems	Lantana Briquettes	11.9	20.8	67.3	NA	NA	NA	NA	NA	NA	7.687	NA	"Parikh, J., Channiwalab, S.A. & Ghosal, G.K. A correlation for calculating HHV from proximate analysis of solid fuels. Fuel 84, 487-494(2005)."
Agricultural	"Hulls,Skins,Chaff"	Cotton Shell Briquettes	17.1	77.8	5.1	NA	NA	NA	NA	NA	NA	19.06	NA	"Parikh, J., Channiwalab, S.A. & Ghosal, G.K. A correlation for calculating HHV from proximate analysis of solid fuels. Fuel 84, 487-494(2005)."
Agricultural	Fiber	Coconut Coir	29.7	66.58	3.72	50.29	5.05	39.63	0.45	0.16	NA	20.05	NA	"Parikh, J., Channiwalab, S.A. & Ghosal, G.K. A correlation for calculating HHV from proximate analysis of solid fuels. Fuel 84, 487-494(2005)."
Agricultural	Stalk	Coconut Stem	23.1	74.4	2.5	NA	NA	NA	NA	NA	NA	19.44	NA	"Parikh, J., Channiwalab, S.A. & Ghosal, G.K. A correlation for calculating HHV from proximate analysis of solid fuels. Fuel 84, 487-494(2005)."
Agricultural	Shell	Almond Shells	20.71	76	3.29	49.3	5.97	40.64	0.76	0.04	0	19.49	NA	"MILES, T., BAXTER, L., BRYERS, R., JENKINS, B. & ODEN, L. Alkali deposits found in biomass power plants: a preliminary investigation of their extent and nature. (1995)."
Agricultural	"Hulls,Skins,Chaff"	Almond Hulls	20.07	73.8	6.13	47.5	5.97	39.18	1.13	0.06	0.02	18.88	NA	"MILES, T., BAXTER, L., BRYERS, R., JENKINS, B. & ODEN, L. Alkali deposits found in biomass power plants: a preliminary investigation of their extent and nature. (1995)."
Agricultural	Shell	Pistachio Shells	16.95	81.64	1.41	50.2	6.32	41.16	0.69	0.22	0	18.21	NA	"MILES, T., BAXTER, L., BRYERS, R., JENKINS, B. & ODEN, L. Alkali deposits found in biomass power plants: a preliminary investigation of their extent and nature. (1995)."
Agricultural	NA	Walnut Blows	16.82	80.82	2.36	53.65	6.5	36.05	1.34	0.1	0.02	22.33	NA	"MILES, T., BAXTER, L., BRYERS, R., JENKINS, B. & ODEN, L. Alkali deposits found in biomass power plants: a preliminary investigation of their extent and nature. (1995)."
Agricultural	NA	Walnut Hullls and Blows	17.47	79.58	2.95	53.51	6.52	35.38	1.53	0.11	0.02	22.19	NA	"MILES, T., BAXTER, L., BRYERS, R., JENKINS, B. & ODEN, L. Alkali deposits found in biomass power plants: a preliminary investigation of their extent and nature. (1995)."
Agricultural	Pits	Olive Pits	16.28	82	1.72	52.8	6.69	38.29	0.45	0.05	0.04	21.59	NA	"MILES, T., BAXTER, L., BRYERS, R., JENKINS, B. & ODEN, L. Alkali deposits found in biomass power plants: a preliminary investigation of their extent and nature. (1995)."
Agricultural	Pits	Prune Pits	17.8	80.79	1.41	49.26	6.59	41.83	0.84	0.07	0	20.09	NA	"MILES, T., BAXTER, L., BRYERS, R., JENKINS, B. & ODEN, L. Alkali deposits found in biomass power plants: a preliminary investigation of their extent and nature. (1995)."
Agricultural	Stalk	Alfalfa Stems	15.81	78.92	5.27	47.17	5.99	38.69	2.68	0.2	0.5	18.67	NA	"MILES, T., BAXTER, L., BRYERS, R., JENKINS, B. & ODEN, L. Alkali deposits found in biomass power plants: a preliminary investigation of their extent and nature. (1995)."
Agricultural	Stalk	Mint	19.42	69.8	10.78	45.22	5.52	35.76	2.47	0.25	0.43	17.65	NA	"MILES, T., BAXTER, L., BRYERS, R., JENKINS, B. & ODEN, L. Alkali deposits found in biomass power plants: a preliminary investigation of their extent and nature. (1995)."
Agricultural	Straw	Wheat Straw fr. Dakota	14.87	81.24	3.89	47.55	5.86	42.02	0.59	0.09	0.17	18.39	NA	"MILES, T., BAXTER, L., BRYERS, R., JENKINS, B. & ODEN, L. Alkali deposits found in biomass power plants: a preliminary investigation of their extent and nature. (1995)."
Agricultural	Straw	Wheat Straw fr. Oregon	17.06	78.62	4.32	46.96	5.69	42.41	0.43	0.19	0.14	16.68	NA	"MILES, T., BAXTER, L., BRYERS, R., JENKINS, B. & ODEN, L. Alkali deposits found in biomass power plants: a preliminary investigation of their extent and nature. (1995)."
Agricultural	Straw	Wheat Straw fr. California	17.71	75.27	7.02	44.92	5.46	42	0.44	0.16	0.23	17.94	NA	"MILES, T., BAXTER, L., BRYERS, R., JENKINS, B. & ODEN, L. Alkali deposits found in biomass power plants: a preliminary investigation of their extent and nature. (1995)."
Agricultural	Straw	Wheat Straw fr. Imperial	19.34	71.11	9.55	42.9	5.11	41.62	0.53	0.29	2.06	16.81	NA	"MILES, T., BAXTER, L., BRYERS, R., JENKINS, B. & ODEN, L. Alkali deposits found in biomass power plants: a preliminary investigation of their extent and nature. (1995)."
Agricultural	"Hulls,Skins,Chaff"	Rice Hulls	16.22	63.52	20.26	38.83	4.75	35.59	0.52	0.05	0.12	15.84	NA	"MILES, T., BAXTER, L., BRYERS, R., JENKINS, B. & ODEN, L. Alkali deposits found in biomass power plants: a preliminary investigation of their extent and nature. (1995)."
Agricultural	Straw	Rice Straw	15.86	65.47	18.67	38.24	5.2	36.84	0.87	0.18	0.58	18.89	NA	"MILES, T., BAXTER, L., BRYERS, R., JENKINS, B. & ODEN, L. Alkali deposits found in biomass power plants: a preliminary investigation of their extent and nature. (1995)."
Energy Crop	Straw	Miscanthus Silberfeder	12.55	84.4	3.05	47.29	5.75	43.52	0.33	0.06	0.05	18.72	NA	"MILES, T., BAXTER, L., BRYERS, R., JENKINS, B. & ODEN, L. Alkali deposits found in biomass power plants: a preliminary investigation of their extent and nature. (1995)."
Energy Crop	Straw	Sorghastrum Avenaceum	14.18	81.67	4.15	47.3	6.01	42.18	0.32	0.04	0.04	18.71	NA	"MILES, T., BAXTER, L., BRYERS, R., JENKINS, B. & ODEN, L. Alkali deposits found in biomass power plants: a preliminary investigation of their extent and nature. (1995)."
Energy Crop	Straw	Miscanthus Sinensis Gracillimus	16.3	80.34	3.36	47.66	5.75	42.73	0.45	0.05	0.08	18.96	NA	"MILES, T., BAXTER, L., BRYERS, R., JENKINS, B. & ODEN, L. Alkali deposits found in biomass power plants: a preliminary investigation of their extent and nature. (1995)."
Energy Crop	Straw	Arundo Bonax	16.38	80.19	3.43	47.06	5.84	42.95	0.6	0.12	0.2	18.85	NA	"MILES, T., BAXTER, L., BRYERS, R., JENKINS, B. & ODEN, L. Alkali deposits found in biomass power plants: a preliminary investigation of their extent and nature. (1995)."
Agricultural	Fiber	Sugarcane Bagasse fr. Hawaii	11.95	85.61	2.44	48.64	5.87	42.85	0.16	0.04	0.03	18.99	NA	"MILES, T., BAXTER, L., BRYERS, R., JENKINS, B. & ODEN, L. Alkali deposits found in biomass power plants: a preliminary investigation of their extent and nature. (1995)."
Energy Crop	Straw	Immature Bana Grass fr. Hawaii	16.68	73.44	9.88	45.06	5.42	38.69	0.84	0.11	0.83	17.52	NA	"MILES, T., BAXTER, L., BRYERS, R., JENKINS, B. & ODEN, L. Alkali deposits found in biomass power plants: a preliminary investigation of their extent and nature. (1995)."
Energy Crop	Straw	Switchgrass Summer-MM fr. Minnesota	14.37	82.94	2.69	47.51	5.8	43.6	0.36	0.04	0.01	18.56	NA	"MILES, T., BAXTER, L., BRYERS, R., JENKINS, B. & ODEN, L. Alkali deposits found in biomass power plants: a preliminary investigation of their extent and nature. (1995)."
Energy Crop	Straw	Switchgrass Dakota Leaf fr. Minnesota	15.03	81.36	3.61	47.45	5.75	42.37	0.74	0.08	0.03	18.64	NA	"MILES, T., BAXTER, L., BRYERS, R., JENKINS, B. & ODEN, L. Alkali deposits found in biomass power plants: a preliminary investigation of their extent and nature. (1995)."
Energy Crop	Straw	Switchgrass fr. Columbus Ohio	14.34	76.69	8.97	46.68	5.82	37.57	0.77	0.19	0.19	18.06	NA	"MILES, T., BAXTER, L., BRYERS, R., JENKINS, B. & ODEN, L. Alkali deposits found in biomass power plants: a preliminary investigation of their extent and nature. (1995)."
Silvicultural	Wood	Willow SV1.3Yr	13.82	85.23	0.95	49.09	5.89	43.69	0.35	0.03	0	19.38	NA	"MILES, T., BAXTER, L., BRYERS, R., JENKINS, B. & ODEN, L. Alkali deposits found in biomass power plants: a preliminary investigation of their extent and nature. (1995)."
Silvicultural	Wood	Willow SV1.1Yr	13.99	84.91	1.1	47.94	5.84	44.43	0.63	0.06	0	19.36	NA	"MILES, T., BAXTER, L., BRYERS, R., JENKINS, B. & ODEN, L. Alkali deposits found in biomass power plants: a preliminary investigation of their extent and nature. (1995)."
Silvicultural	Wood	Willow SP3.1Yr	15.75	83.05	1.2	50.29	6.01	41.93	0.5	0.07	0	20.22	NA	"MILES, T., BAXTER, L., BRYERS, R., JENKINS, B. & ODEN, L. Alkali deposits found in biomass power plants: a preliminary investigation of their extent and nature. (1995)."
Silvicultural	Wood	Willow SH3-1Yr	16.14	82.16	1.7	48.85	6.04	42.64	0.71	0.06	0.01	19.64	NA	"MILES, T., BAXTER, L., BRYERS, R., JENKINS, B. & ODEN, L. Alkali deposits found in biomass power plants: a preliminary investigation of their extent and nature. (1995)."
Silvicultural	Wood	Willow SA22.1Yr	16.67	81.83	1.5	49.75	6	42.01	0.65	0.09	0.01	19.67	NA	"MILES, T., BAXTER, L., BRYERS, R., JENKINS, B. & ODEN, L. Alkali deposits found in biomass power plants: a preliminary investigation of their extent and nature. (1995)."
Silvicultural	Wood	Willow SA22.3Yr	16.07	82.22	1.71	49.9	5.9	41.81	0.61	0.07	0	19.59	NA	"MILES, T., BAXTER, L., BRYERS, R., JENKINS, B. & ODEN, L. Alkali deposits found in biomass power plants: a preliminary investigation of their extent and nature. (1995)."
Silvicultural	Wood	Willow SA22.Top	17.99	79.67	2.34	49.42	5.89	41.27	0.96	0.12	0	19.79	NA	"MILES, T., BAXTER, L., BRYERS, R., JENKINS, B. & ODEN, L. Alkali deposits found in biomass power plants: a preliminary investigation of their extent and nature. (1995)."
Silvicultural	Wood	Willow SA22-Butt	14.81	84.13	1.06	48.95	6.05	43.54	0.36	0.04	0.01	19.37	NA	"MILES, T., BAXTER, L., BRYERS, R., JENKINS, B. & ODEN, L. Alkali deposits found in biomass power plants: a preliminary investigation of their extent and nature. (1995)."
Industrial	Reclaimed	Wood Demolition	12.32	74.56	13.12	46.3	5.39	34.5	0.57	0.12	0.05	18.41	NA	"MILES, T., BAXTER, L., BRYERS, R., JENKINS, B. & ODEN, L. Alkali deposits found in biomass power plants: a preliminary investigation of their extent and nature. (1995)."
Silvicultural	Wood	Wood Land Clearing	13.87	69.63	16.5	42.32	5.02	35.77	0.33	0.06	0.02	17.23	NA	"MILES, T., BAXTER, L., BRYERS, R., JENKINS, B. & ODEN, L. Alkali deposits found in biomass power plants: a preliminary investigation of their extent and nature. (1995)."
Industrial	Reclaimed	Wood Yard Waste	13.59	66.04	20.37	41.54	4.79	32.21	0.85	0.24	0.3	16.3	NA	"MILES, T., BAXTER, L., BRYERS, R., JENKINS, B. & ODEN, L. Alkali deposits found in biomass power plants: a preliminary investigation of their extent and nature. (1995)."
Industrial	Reclaimed	Mixed Waste Paper	7.42	84.25	8.33	47.99	6.63	36.84	0.14	0.07	NA	20.78	NA	"MILES, T., BAXTER, L., BRYERS, R., JENKINS, B. & ODEN, L. Alkali deposits found in biomass power plants: a preliminary investigation of their extent and nature. (1995)."
Industrial	Reclaimed	Refuse Derived Fuel Tacoma	0.47	73.4	26.13	39.7	5.78	27.24	0.8	0.35	NA	15.54	NA	"MILES, T., BAXTER, L., BRYERS, R., JENKINS, B. & ODEN, L. Alkali deposits found in biomass power plants: a preliminary investigation of their extent and nature. (1995)."
Industrial	Reclaimed	Shredded Currency	11.67	82.86	5.47	42.89	5.67	43.62	1.75	0.3	NA	18.3	NA	"MILES, T., BAXTER, L., BRYERS, R., JENKINS, B. & ODEN, L. Alkali deposits found in biomass power plants: a preliminary investigation of their extent and nature. (1995)."
Silvicultural	Wood	Red Oak Sawdust	13.47	86.22	0.31	49.96	5.92	43.77	0.03	0.01	0	19.48	NA	"MILES, T., BAXTER, L., BRYERS, R., JENKINS, B. & ODEN, L. Alkali deposits found in biomass power plants: a preliminary investigation of their extent and nature. (1995)."
Silvicultural	Wood	Fir Mill Waste	17.48	82.11	0.41	51.23	5.98	42.29	0.06	0.03	0.19	20.42	NA	"MILES, T., BAXTER, L., BRYERS, R., JENKINS, B. & ODEN, L. Alkali deposits found in biomass power plants: a preliminary investigation of their extent and nature. (1995)."
Industrial	Wood	Furniture Waste	13.39	83	3.61	40.29	5.91	40.29	0.29	0.03	0	20.14	NA	"MILES, T., BAXTER, L., BRYERS, R., JENKINS, B. & ODEN, L. Alkali deposits found in biomass power plants: a preliminary investigation of their extent and nature. (1995)."
Silvicultural	Wood	Hybrid Poplar	12.49	84.81	2.7	50.18	6.06	40.44	0.6	0.02	0.01	19.02	NA	"MILES, T., BAXTER, L., BRYERS, R., JENKINS, B. & ODEN, L. Alkali deposits found in biomass power plants: a preliminary investigation of their extent and nature. (1995)."
Silvicultural	Wood	Alder/Fir Sawdust	19.31	76.56	4.13	51.2	5.8	38.54	0.46	0.05	0.02	20.38	NA	"MILES, T., BAXTER, L., BRYERS, R., JENKINS, B. & ODEN, L. Alkali deposits found in biomass power plants: a preliminary investigation of their extent and nature. (1995)."
Silvicultural	Wood	Poplar Coarse	12.26	86.14	1.6	50.82	5.89	41.08	0.59	0.02	0.04	18.93	NA	"MILES, T., BAXTER, L., BRYERS, R., JENKINS, B. & ODEN, L. Alkali deposits found in biomass power plants: a preliminary investigation of their extent and nature. (1995)."
Silvicultural	Wood	Forest Residuals	13.62	82.41	3.97	50.31	4.59	39.99	1.03	0.11	0.04	20.17	NA	"MILES, T., BAXTER, L., BRYERS, R., JENKINS, B. & ODEN, L. Alkali deposits found in biomass power plants: a preliminary investigation of their extent and nature. (1995)."
Silvicultural	Wood	Christmas Trees	20.8	73.99	5.21	51.59	5.58	36.7	0.52	0.4	NA	20.95	NA	"MILES, T., BAXTER, L., BRYERS, R., JENKINS, B. & ODEN, L. Alkali deposits found in biomass power plants: a preliminary investigation of their extent and nature. (1995)."
Silvicultural	Mixed	Wood Fuel Blend CFB-1 (urban wood-ag)	19.79	75.89	4.32	51.44	5.67	38.13	0.41	0.03	0.01	20.5	NA	"MILES, T., BAXTER, L., BRYERS, R., JENKINS, B. & ODEN, L. Alkali deposits found in biomass power plants: a preliminary investigation of their extent and nature. (1995)."
Silvicultural	Mixed	Wood Fuel Blend FBC-1 (urban wood-ag)	16.93	80.57	2.5	49.69	5.87	41.57	0.33	0.04	0.05	19.49	NA	"MILES, T., BAXTER, L., BRYERS, R., JENKINS, B. & ODEN, L. Alkali deposits found in biomass power plants: a preliminary investigation of their extent and nature. (1995)."
Silvicultural	Mixed	Wood Fuel Blend Grate-1 (Urban Wood)	15.23	79.23	5.54	48.77	5.76	39.59	0.27	0.07	0.06	19.45	NA	"MILES, T., BAXTER, L., BRYERS, R., JENKINS, B. & ODEN, L. Alkali deposits found in biomass power plants: a preliminary investigation of their extent and nature. (1995)."
Silvicultural	Mixed	Wood Fuel Blend CFB-3 (Wood-Pit)	18.1	76.77	5.13	48.62	5.78	39.76	0.65	0.06	0.03	19.65	NA	"MILES, T., BAXTER, L., BRYERS, R., JENKINS, B. & ODEN, L. Alkali deposits found in biomass power plants: a preliminary investigation of their extent and nature. (1995)."
Silvicultural	Mixed	Wood Fuel Blend CFB-2 (Wood-Almond)	15.94	77.28	6.78	47.45	5.53	39.57	0.59	0.08	0.03	15.88	NA	"MILES, T., BAXTER, L., BRYERS, R., JENKINS, B. & ODEN, L. Alkali deposits found in biomass power plants: a preliminary investigation of their extent and nature. (1995)."
Silvicultural	Mixed	Wood Fuel Blend Grate-1 (Wood-20% Straw)	16.67	75.14	8.19	47.48	5.81	38.05	0.35	0.12	0.13	18.8	NA	"MILES, T., BAXTER, L., BRYERS, R., JENKINS, B. & ODEN, L. Alkali deposits found in biomass power plants: a preliminary investigation of their extent and nature. (1995)."
Silvicultural	Wood	Beech	NA	NA	0.65	51.64	6.26	41.45	0	0	NA	20.38	21.1	http://www.woodgas.com/proximat.htm
Silvicultural	Wood	Black Locust	18.26	80.94	0.8	50.73	5.71	41.93	0.57	0.01	NA	19.71	20.12	http://www.woodgas.com/proximat.htm
Silvicultural	Wood	Douglas Fir	17.7	81.5	0.8	52.3	6.3	40.5	0.1	0	NA	21.05	21.48	http://www.woodgas.com/proximat.htm
Silvicultural	Wood	Hickory	NA	NA	0.73	47.67	6.49	43.11	0	0	NA	20.17	19.82	http://www.woodgas.com/proximat.htm
Silvicultural	Wood	Maple	NA	NA	1.35	50.64	6.02	41.74	0.25	0	NA	19.96	20.42	http://www.woodgas.com/proximat.htm
Silvicultural	Wood	Ponderosa Pine	17.17	82.54	0.29	49.25	5.99	44.36	0.06	0.03	NA	20.02	19.66	http://www.woodgas.com/proximat.htm
Silvicultural	Wood	Poplar	NA	NA	0.65	51.64	6.26	41.45	0	0	NA	20.75	21.1	http://www.woodgas.com/proximat.htm
Silvicultural	Wood	Red Alder	12.5	87.1	0.4	49.55	6.06	43.78	0.13	0.07	NA	19.3	19.91	http://www.woodgas.com/proximat.htm
Silvicultural	Wood	Redwood	16.1	83.5	0.4	53.5	5.9	40.3	0.1	0	NA	21.03	21.45	http://www.woodgas.com/proximat.htm
Silvicultural	Wood	Western Hemlock	15.2	84.8	2.2	50.4	5.8	41.1	0.1	0.1	NA	20.05	20.14	http://www.woodgas.com/proximat.htm
Silvicultural	Wood	Yellow Pine	NA	NA	1.31	52.6	7	40.1	0	0	NA	22.3	22.44	http://www.woodgas.com/proximat.htm
Silvicultural	Wood	White Fir	16.58	83.17	0.25	49	5.98	44.75	0.05	0.01	NA	19.95	19.52	http://www.woodgas.com/proximat.htm
Silvicultural	Wood	White Oak	17.2	81.28	1.52	49.48	5.38	43.13	0.35	0.01	NA	19.42	19.12	http://www.woodgas.com/proximat.htm
Silvicultural	Wood	Madrone	12	87.8	0.2	48.94	6.03	44.75	0.05	0.02	NA	19.51	19.56	http://www.woodgas.com/proximat.htm
Silvicultural	Wood	Mango Wood	11.36	85.64	2.98	46.24	6.08	44.42	0.28	NA	NA	19.17	18.65	http://www.woodgas.com/proximat.htm
Silvicultural	Bark	Douglas Fir Bark	25.8	73	1.2	56.2	5.9	36.7	0	0	NA	22.1	22.75	http://www.woodgas.com/proximat.htm
Silvicultural	Bark	Loblolly Pine Bark	33.9	54.7	0.4	56.3	5.6	37.7	0	0	NA	21.78	22.35	http://www.woodgas.com/proximat.htm
Energy Crop	Wood	Eucalyptus Camaldulensis	17.82	81.42	0.76	49	5.87	43.97	0.3	0.01	NA	19.42	19.46	http://www.woodgas.com/proximat.htm
Energy Crop	Wood	Casuarina	19.58	78.58	1.83	48.5	6.04	43.32	0.31	0	NA	18.77	19.53	http://www.woodgas.com/proximat.htm
Energy Crop	Wood	Poplar	16.35	82.32	1.33	48.45	5.85	43.69	0.47	0.01	NA	19.38	19.26	http://www.woodgas.com/proximat.htm
Energy Crop	Straw	Sudan Grass	18.6	72.75	8.65	44.58	5.35	39.18	1.21	0.01	NA	17.39	17.62	http://www.woodgas.com/proximat.htm
Industrial	Reclaimed	Plywood	15.77	82.14	2.09	48.13	5.87	42.46	1.45	0	NA	18.96	19.26	http://www.woodgas.com/proximat.htm
Agricultural	Pits	Peach Pits	19.85	79.12	1.03	53	5.9	39.14	0.32	0.05	NA	20.82	21.39	http://www.woodgas.com/proximat.htm
Agricultural	Shell	Walnut Shells	21.16	78.28	0.56	49.98	5.71	43.35	0.21	0.01	NA	20.18	19.68	http://www.woodgas.com/proximat.htm
Agricultural	Stick	Almond Prunings	21.54	76.83	1.63	51.3	5.29	40.9	0.66	0.01	NA	20.01	19.87	http://www.woodgas.com/proximat.htm
Agricultural	Stick	Black Walnut Prunings	18.56	80.69	0.78	49.8	5.82	43.25	0.22	0.01	NA	19.83	19.75	http://www.woodgas.com/proximat.htm
Agricultural	"Hulls,Skins,Chaff"	Corncobs	18.54	80.1	1.36	46.58	5.87	45.46	0.47	0.01	NA	18.77	18.44	http://www.woodgas.com/proximat.htm
Agricultural	Straw	Wheat Straw	19.8	71.3	8.9	43.2	5	39.4	0.61	0.11	NA	17.51	16.71	http://www.woodgas.com/proximat.htm
Agricultural	Stems	Cotton Stalk	22.43	70.89	6.68	43.64	5.81	43.87	0	0	NA	18.26	17.4	http://www.woodgas.com/proximat.htm
Agricultural	Straw	Corn Stover	19.25	75.17	5.58	43.65	5.56	43.31	0.61	0.01	NA	17.65	17.19	http://www.woodgas.com/proximat.htm
Agricultural	Fiber	Sugarcane Bagasse	14.95	73.78	11.27	44.8	5.35	39.55	0.38	0.01	NA	17.33	17.61	http://www.woodgas.com/proximat.htm
Agricultural	"Hulls,Skins,Chaff"	Rice Hulls	15.8	63.6	20.6	38.3	4.36	35.45	0.83	0.06	NA	14.89	14.4	http://www.woodgas.com/proximat.htm
Agricultural	Leaves	Pine Needles	26.12	72.38	1.5	48.21	6.57	43.72	NA	NA	NA	20.12	20.02	http://www.woodgas.com/proximat.htm
Agricultural	"Hulls,Skins,Chaff"	Cotton Gin Trash	15.1	67.3	17.6	39.59	5.26	36.38	2.09	0	NA	16.42	15.85	http://www.woodgas.com/proximat.htm
Aquatic	Leaves	Water Hyacinth (Florida)	NA	80.4	19.6	40.3	4.6	33.99	1.51	0	NA	14.86	15.54	http://www.woodgas.com/proximat.htm
Aquatic	Leaves	"Brown Kelp,Giant, Soquel Point"	NA	57.9	42.1	27.8	3.77	23.69	4.63	1.05	NA	10.75	10.85	http://www.woodgas.com/proximat.htm
Biomass	NA	NA	NA	NA	NA	47.91	5.74	40.98	0.52	0.05	NA	19.11	19.15	http://www.woodgas.com/proximat.htm
Liquid Fuel	Liquid Hydrocarbon	n-octane	0	NA	0	84.1	15.9	0	0	0	NA	47.8	48.09	http://www.woodgas.com/proximat.htm
Liquid Fuel	Liquid Hydrocarbon	Benzene	0	NA	NA	92.25	7.75	0	0	0	NA	41.79	41.34	http://www.woodgas.com/proximat.htm
Liquid Fuel	Liquid Hydrocarbon	Motor Gasoline	0	NA	NA	85.5	14.4	0	0	0.1	NA	46.88	46.83	http://www.woodgas.com/proximat.htm
Liquid Fuel	Liquid Hydrocarbon	Kerosene	0	NA	0.01	85.8	14.1	0	0	0.1	NA	46.5	46.58	http://www.woodgas.com/proximat.htm
Liquid Fuel	Alcohol	Methanol	0	NA	0	37.5	12.5	50	0	0	NA	22.69	22.65	http://www.woodgas.com/proximat.htm
Liquid Fuel	Alcohol	Ethanol	0	NA	0	52.2	13	34.8	0	0	NA	30.15	29.94	http://www.woodgas.com/proximat.htm
Pyrolysis Oil	Bio-oil	LBL Wood Oil	NA	NA	0.78	72.3	8.6	17.6	0.2	0.01	NA	33.7	33.53	http://www.woodgas.com/proximat.htm
Pyrolysis Oil	Bio-oil	BOM Wood Oil	NA	NA	0.66	82	8.8	9.2	0.6	0	NA	36.8	38.02	http://www.woodgas.com/proximat.htm
Pyrolysis Oil	Tar	Coke-oven Tar	NA	NA	0.25	91.75	5.5	0.8	0.9	0.8	NA	38.2	38.49	http://www.woodgas.com/proximat.htm
Pyrolysis Oil	Tar	Low Temp Tar	NA	NA	NA	83	8.2	7.4	0.6	0.8	NA	38.75	37.94	http://www.woodgas.com/proximat.htm
Solid Fuel	Coal	Coal - Pittsburgh Seam	55.8	33.9	10.3	75.5	5	4.9	1.2	3.1	NA	31.75	31.82	http://www.woodgas.com/proximat.htm
Solid Fuel	Peat	"Peat, S-H3"	26.87	70.13	3	54.81	5.38	35.81	0.89	0.11	NA	22	21.7	http://www.woodgas.com/proximat.htm
Solid Fuel	Charcoal	Charcoal	89.31	93.88	1.02	92.04	2.45	2.96	0.53	1	NA	34.39	34.78	http://www.woodgas.com/proximat.htm
Solid Fuel	Charcoal	Oak char (565C)	55.6	27.1	17.3	64.6	2.1	15.5	0.4	0.1	NA	23.05	23.06	http://www.woodgas.com/proximat.htm
Solid Fuel	Charcoal	Casuarina Char (950C)	71.53	15.23	13.24	77.54	0.93	5.62	2.67	0	NA	27.12	27.26	http://www.woodgas.com/proximat.htm
Solid Fuel	Charcoal	Coconut Shell Char (750C)	87.17	9393	2.9	88.95	0.73	6.04	1.38	0	NA	31.12	31.21	http://www.woodgas.com/proximat.htm
Solid Fuel	Charcoal	Eucalyptus char (950C)	70.32	19.22	10.45	76.1	1.33	11.1	1.02	0	NA	27.6	26.75	http://www.woodgas.com/proximat.htm
Gaseous Fuel	Gas	Hydrogen	0	NA	NA	0	100	0	0	0	NA	142.18	NA	NA
Gaseous Fuel	Gas	Propane	NA	NA	NA	NA	NA	NA	NA	NA	NA	50.235	NA	NA

File: data/biomass_properties_3.txt
Units		Mass Percent	Mass Percent	Mass Percent	Mass Percent	Mass Percent	Mass Percent	Mass Percent	Mass Percent	Mass Percent	Mass Percent	Mass Percent	Mass Percent	Mass Percent	Mass Percent	Mass Percent	Mass Percent	Mass Percent	Mass Percent	Mass Percent	Mass Percent	Mass Percent	Mass Percent	Mass Percent	Mass Percent	Mass Percent	Mass Percent	Mass Percent	Mass Percent	BTU/lb	BTU/lb	
Method		ASTM E-1690-95	ASTM E-1755-95	ASTM E-1721-95 and T-250	ASTM E-1721-95 and LAP-004	ASTM E-1721-95	LAP-004	LAP-017	Scott 1979	ASTM E-1821-96 or E-1758-95	ASTM E-1821-96 or E-1758-95		ASTM E-1821-96 or E-1758-95	ASTM E-1821-96 or E-1758-95	LAP-016	By Summation	ASTM E-1821-96 or E-1758-95	ASTM E-1821-96 or E-1758-95		ASTM E-1755-95	Huffman 1	Huffman 1	AST D-537	By Difference	ASTM D-4239	ASTM E-1755-95	ASTM D-3172	ASTM D-3175	ASTM E-1755-95	ASTM D-2015 moisture free	ASTM D-2015 moisture free	
Samples	Variety	Extractives	Ash	Total Lignin	Total Lignin	Acid-Insoluble Lignin	Acid Soluble Lignin	Acetic acid	Uronic acids	Arabinan	Xylan	Mannan	Galactan	Glucan	Starch	Mass Closure	Cellulose	Hemicellulose [ASTM E-1821-96 or E-1758-95 %m]	Total Lignin	Ash	C	H	N	O	S	Ash	Fixed Carbon	Volatile Matter	Ash	HHV	LHV	Source
Hybrid Poplar	DN-34	6.89	2.03	25.18	NA	NA	NA	NA	4.31	0.89	13.07	1.81	0.88	39.23	NA	94.3	39.23	16.66	25.18	2.03	49.75	5.52	0.52	42.42	0.03	2.03	19.96	78.7	2.03	8384	NA	http://www1.eere.energy.gov/biomass/feedstock_databases.html
Black Locust	Robinia pseudoacacia	3.87	2.08	28.55	NA	NA	NA	NA	3.89	0.74	14	2.07	0.77	40.38	NA	96.36	40.38	17.58	28.55	2.08	50.36	5.71	0.54	40.62	0.03	2.08	21.1	77.71	2.08	8418	NA	http://www1.eere.energy.gov/biomass/feedstock_databases.html
Black Locust	Robinia pseudoacacia	4.21	1.64	28.1	NA	NA	NA	NA	5.04	0.85	14.7	2.09	0.84	40	NA	97.49	40	18.49	28.1	1.64	NA	NA	NA	NA	NA	NA	NA	NA	NA	NA	NA	http://www1.eere.energy.gov/biomass/feedstock_databases.html
Black Locust	Robinia pseudoacacia	4.59	1.61	23.87	NA	NA	NA	NA	3.26	0.82	15.02	1.62	0.94	42.62	NA	94.35	42.62	18.4	23.87	1.61	49.48	5.95	0.46	40.64	0.03	1.61	19.46	79.72	1.61	8409	NA	http://www1.eere.energy.gov/biomass/feedstock_databases.html
Black Locust	Robinia pseudoacacia	4.81	1.53	24.4	NA	NA	NA	NA	5.12	0.79	15.59	1.61	0.87	41.45	NA	96.18	41.45	18.86	24.4	1.53	NA	NA	NA	NA	NA	NA	NA	NA	NA	NA	NA	http://www1.eere.energy.gov/biomass/feedstock_databases.html
Black Locust	Robinia pseudoacacia	6.13	1.77	25.18	NA	NA	NA	NA	3.92	0.95	13.2	1.5	0.99	39.26	NA	92.89	39.26	16.64	25.18	1.77	49.71	5.8	0.71	41.53	0.07	1.77	20.38	78.36	1.77	8474	NA	http://www1.eere.energy.gov/biomass/feedstock_databases.html
Black Locust	Robinia pseudoacacia	5.32	1.05	26.62	NA	NA	NA	NA	4.03	0.94	14.75	1.55	0.99	39.79	NA	95.05	39.79	18.24	26.62	1.05	50.61	6.06	0.47	41.61	0.03	1.05	20.36	78.65	1.05	8582	NA	http://www1.eere.energy.gov/biomass/feedstock_databases.html
Black Locust	Robinia pseudoacacia	3.78	1.19	26.47	NA	NA	NA	NA	4.04	0.81	15.14	1.45	1.01	42.09	NA	95.98	42.09	18.41	26.47	1.19	50.01	6.2	0.51	41.13	0.03	1.19	19.62	79.29	1.19	8480	NA	http://www1.eere.energy.gov/biomass/feedstock_databases.html
Eucalyptus	Saligna	4.15	1.22	26.91	NA	NA	NA	NA	4.07	0.3	10.42	1.23	0.74	48.07	NA	97.11	48.07	12.69	26.91	1.22	49.89	5.71	0.05	42.29	0.01	1.22	18.38	81.21	1.22	8384	NA	http://www1.eere.energy.gov/biomass/feedstock_databases.html
Eucalyptus	Saligna	0.62	0.62	27.8	NA	NA	NA	NA	4.21	0.4	11.85	1.09	1.07	50.27	NA	97.92	50.27	14.41	27.8	0.62	49.85	5.86	0.06	43.5	0.01	0.62	17.2	82.49	0.62	8429	NA	http://www1.eere.energy.gov/biomass/feedstock_databases.html
Eucalyptus	Saligna	0.8	0.59	27.83	NA	NA	NA	NA	4.17	0.45	12.21	0.9	0.88	49.05	NA	96.86	49.05	14.43	27.83	0.59	NA	NA	NA	NA	NA	NA	NA	NA	NA	NA	NA	http://www1.eere.energy.gov/biomass/feedstock_databases.html
Eucalyptus	Saligna	2.11	1.09	28.16	NA	NA	NA	NA	4.45	0.39	11.76	0.92	1.05	46.64	NA	96.58	46.64	14.13	28.16	1.09	49.49	6.27	0.5	41.98	0.04	1.09	18.99	79.47	1.09	8432	NA	http://www1.eere.energy.gov/biomass/feedstock_databases.html
Hybrid Poplar	Caudina DN-34	6.54	1.57	24.28	NA	NA	NA	NA	1.36	0.75	13.37	2.02	0.89	41.05	NA	91.83	41.05	17.03	24.28	1.57	51.73	4.47	0.24	35.11	0.03	1.57	18.34	79.79	1.57	8431	NA	http://www1.eere.energy.gov/biomass/feedstock_databases.html
Hybrid Poplar	Caudina DN-34	6.8	1.31	23.99	NA	NA	NA	NA	NA	1.1	14.18	1.85	0.92	40.52	NA	90.68	40.52	18.05	23.99	1.31	NA	NA	NA	NA	NA	NA	NA	NA	NA	NA	NA	http://www1.eere.energy.gov/biomass/feedstock_databases.html
Hybrid Poplar	Caudina DN-34	2.31	2.43	26.64	NA	NA	NA	NA	3.11	1.19	16.95	1.42	0.7	42.86	NA	97.61	42.86	20.26	26.64	2.43	49.37	5.75	0.19	42.31	0.02	2.43	19.88	78.18	2.43	8405	NA	http://www1.eere.energy.gov/biomass/feedstock_databases.html
Hybrid Poplar	Caudina DN-34	3.44	2.03	25.87	NA	NA	NA	NA	4.26	0.94	13	1.73	0.98	41.47	NA	93.73	41.47	16.65	25.87	2.03	49.88	6.03	0.22	41.16	0.03	2.03	18.82	79.45	2.03	8461	NA	http://www1.eere.energy.gov/biomass/feedstock_databases.html
Hybrid Poplar	Caudina DN-34	4.81	1.92	24.96	NA	NA	NA	NA	4.6	0.77	12.83	2.18	0.84	41.18	NA	94.1	41.18	16.62	24.96	1.92	49.96	6.15	0.19	39.57	0.03	1.92	18.83	79.36	1.92	8439	NA	http://www1.eere.energy.gov/biomass/feedstock_databases.html
Hybrid Poplar	Caudina DN-34	2.51	1.94	28.05	NA	NA	NA	NA	4.69	0.67	14.52	1.99	0.83	41.13	NA	96.32	41.13	18.01	28.05	1.94	50.69	6.35	0.25	41.75	0.03	1.94	19.45	78.68	1.94	8491	NA	http://www1.eere.energy.gov/biomass/feedstock_databases.html
Hybrid Poplar	Caudina DN-34	3.29	1.31	26.43	NA	NA	NA	NA	4.67	0.69	15.17	2.2	0.91	42.39	NA	97.07	42.39	18.98	26.43	1.31	49.49	6.21	0.19	41.72	0.02	1.31	18.7	80.13	1.31	8395	NA	http://www1.eere.energy.gov/biomass/feedstock_databases.html
Hybrid Poplar	DN-34	3.35	0.56	23.74	NA	NA	NA	NA	NA	0.59	17.61	3.07	0.71	40.25	NA	89.87	40.25	21.98	23.74	0.56	NA	NA	NA	NA	NA	NA	NA	NA	NA	NA	NA	http://www1.eere.energy.gov/biomass/feedstock_databases.html
Hybrid Poplar	DN-34	2.09	0.8	23.87	NA	NA	NA	NA	NA	0.59	17.37	2.91	0.59	43.72	NA	91.95	43.72	21.47	23.87	0.8	NA	NA	NA	NA	NA	NA	NA	NA	NA	NA	NA	http://www1.eere.energy.gov/biomass/feedstock_databases.html
Hybrid Poplar	DN-182	3.14	0.81	23.34	NA	NA	NA	NA	NA	0.58	17.31	2.72	0.68	42.18	NA	90.77	42.18	21.29	23.34	0.81	NA	NA	NA	NA	NA	NA	NA	NA	NA	NA	NA	http://www1.eere.energy.gov/biomass/feedstock_databases.html
Hybrid Poplar	NC-5260	4.47	0.56	21.54	NA	NA	NA	NA	NA	0.66	15.98	3.03	0.65	45.08	NA	91.96	45.08	20.31	21.54	0.56	NA	NA	NA	NA	NA	NA	NA	NA	NA	NA	NA	http://www1.eere.energy.gov/biomass/feedstock_databases.html
Hybrid Poplar	DN-17	4.08	0.94	23.54	NA	NA	NA	NA	NA	0.54	16.55	2.77	0.65	43.67	NA	92.72	43.67	20.5	23.54	0.94	NA	NA	NA	NA	NA	NA	NA	NA	NA	NA	NA	http://www1.eere.energy.gov/biomass/feedstock_databases.html
Hybrid Poplar	DN-34	1.62	0.63	23.98	NA	NA	NA	NA	NA	0.63	17.65	2.87	0.75	43.14	NA	91.26	43.14	21.89	23.98	0.63	NA	NA	NA	NA	NA	NA	NA	NA	NA	NA	NA	http://www1.eere.energy.gov/biomass/feedstock_databases.html
Hybrid Poplar	DN-34	2.94	0.72	24.01	NA	NA	NA	NA	NA	0.52	17.4	2.63	0.81	42.85	NA	91.88	42.85	21.36	24.01	0.72	NA	NA	NA	NA	NA	NA	NA	NA	NA	NA	NA	http://www1.eere.energy.gov/biomass/feedstock_databases.html
Hybrid Poplar	DN-34	3.22	0.85	23.91	NA	NA	NA	NA	NA	0.59	18.55	2.63	0.82	44.65	NA	95.22	44.65	22.59	23.91	0.85	NA	NA	NA	NA	NA	NA	NA	NA	NA	NA	NA	http://www1.eere.energy.gov/biomass/feedstock_databases.html
Hybrid Poplar	DN-17	3.07	0.77	23.07	NA	NA	NA	NA	NA	0.54	18.71	3.25	0.74	43.65	NA	93.8	43.65	23.24	23.07	0.77	NA	NA	NA	NA	NA	NA	NA	NA	NA	NA	NA	http://www1.eere.energy.gov/biomass/feedstock_databases.html
Hybrid Poplar	NC-5260	3.74	0.52	21.09	NA	NA	NA	NA	NA	0.56	16.55	2.81	0.72	47.32	NA	93.3	47.32	20.64	21.09	0.52	NA	NA	NA	NA	NA	NA	NA	NA	NA	NA	NA	http://www1.eere.energy.gov/biomass/feedstock_databases.html
Hybrid Poplar	DN-182	2.62	0.69	23.58	NA	NA	NA	NA	NA	0.41	16.97	2.71	0.66	45.52	NA	93.15	45.52	20.75	23.58	0.69	NA	NA	NA	NA	NA	NA	NA	NA	NA	NA	NA	http://www1.eere.energy.gov/biomass/feedstock_databases.html
Hybrid Poplar	DN-34	2.34	0.68	23.37	NA	NA	NA	NA	NA	0.48	17.26	2.75	0.68	45.67	NA	93.23	45.67	21.17	23.37	0.68	NA	NA	NA	NA	NA	NA	NA	NA	NA	NA	NA	http://www1.eere.energy.gov/biomass/feedstock_databases.html
American Sycamore	Platanus occidentalis	5.49	1.24	24.1	NA	NA	NA	NA	4.93	0.5	14.38	1.8	1.1	38.6	NA	92.15	38.6	17.78	24.1	1.24	49.73	6.15	0.25	43.79	0.03	1.24	18.06	80.83	1.24	8414	NA	http://www1.eere.energy.gov/biomass/feedstock_databases.html
American Sycamore	Platanus occidentalis	2.98	1.23	27.12	NA	NA	NA	NA	4.11	0.49	15.47	1.67	1	39.25	NA	93.32	39.25	18.63	27.12	1.23	49.84	5.7	0.27	39.81	0.06	1.23	20.63	79.37	1.23	8481	NA	http://www1.eere.energy.gov/biomass/feedstock_databases.html
American Sycamore	Platanus occidentalis	3.17	1.56	27.3	NA	NA	NA	NA	NA	0.51	16.33	1.79	0.93	37.24	NA	86.51	37.24	19.57	27.3	1.56	NA	NA	NA	NA	NA	NA	NA	NA	NA	NA	NA	http://www1.eere.energy.gov/biomass/feedstock_databases.html
American Sycamore	Platanus occidentalis	1.73	0.67	25.18	NA	NA	NA	NA	4.49	0.5	14.31	1.97	0.8	41.6	NA	91.26	41.6	17.58	25.18	0.67	49.42	6.08	0.21	43.04	0.04	0.67	18.48	80.8	0.67	8354	NA	http://www1.eere.energy.gov/biomass/feedstock_databases.html
American Sycamore	Platanus occidentalis	1.62	1.05	25.04	NA	NA	NA	NA	NA	0.47	15.33	2.06	0.88	41.75	NA	85.54	41.75	18.76	25.04	1.05	NA	NA	NA	NA	NA	NA	NA	NA	NA	NA	NA	http://www1.eere.energy.gov/biomass/feedstock_databases.html
Sugarcane Bagasse	Gramineae Saccharum var. 65-7052	3.78	3.66	23.09	NA	NA	NA	NA	2.16	2.06	22.05	0.35	0.46	39.01	NA	96.62	39.01	24.91	23.09	3.66	48.4	6.01	0.17	41.61	0.02	3.66	17.88	79.35	3.66	8349	NA	http://www1.eere.energy.gov/biomass/feedstock_databases.html
Sugarcane Bagasse	Gramineae Saccharum var. 65-7052	1.52	2.84	24.09	NA	NA	NA	NA	1.28	1.6	23.11	0.3	0.45	43.39	NA	98.59	43.39	25.46	24.09	2.84	48.97	5.48	0.15	39.2	0.02	2.84	17.02	81.11	2.84	8186	NA	http://www1.eere.energy.gov/biomass/feedstock_databases.html
Sugarcane Bagasse	Gramineae Saccharum var. 65-7052	2	4.04	24.05	NA	NA	NA	NA	1.28	1.52	23.09	0.3	0.49	42.64	NA	99.4	42.64	25.4	24.05	4.04	48.51	5.83	0.16	41.22	0.02	4.04	18.84	78.55	4.04	8174	NA	http://www1.eere.energy.gov/biomass/feedstock_databases.html
Sugarcane Bagasse	Gramineae Saccharum var. 65-7052	1.78	4.22	23.89	NA	NA	NA	NA	1.23	1.67	22.96	0.32	0.51	41.82	NA	98.42	41.82	25.47	23.89	4.22	48.22	5.67	0.16	41.63	0.03	4.22	17.58	79.71	4.22	8195	NA	http://www1.eere.energy.gov/biomass/feedstock_databases.html
Sugarcane Bagasse	Gramineae Saccharum var. 65-7052	12.61	9.4	27.56	NA	NA	NA	NA	0.7	1.12	10.59	0.26	0.25	31.87	NA	94.36	31.87	12.23	27.56	9.4	NA	NA	NA	NA	NA	NA	NA	NA	NA	NA	NA	http://www1.eere.energy.gov/biomass/feedstock_databases.html
Sugarcane Bagasse	Gramineae Saccharum var. 65-7052	5.5	6.84	23.12	NA	NA	NA	NA	2.07	1.52	19.6	0.41	0.51	35.91	NA	95.48	35.91	22.04	23.12	6.84	NA	NA	NA	NA	NA	NA	NA	NA	NA	NA	NA	http://www1.eere.energy.gov/biomass/feedstock_databases.html
Black Locust	Robinia pseudoacacia	7.33	9.68	16.6	NA	NA	NA	NA	2.86	3	18.03	0.58	1.01	36.4	NA	95.52	36.4	22.62	16.6	9.68	46.03	5.86	0.88	41.37	0.12	9.68	20.6	74.07	9.68	NA	NA	http://www1.eere.energy.gov/biomass/feedstock_databases.html
Corn Stover	Zea mays	7.74	10.24	17.69	NA	NA	NA	NA	3.12	2.54	18.32	0.4	0.95	34.61	NA	95.6	34.61	22.21	17.69	10.24	47.04	5.47	0.68	41.1	0.06	10.24	22	73.09	10.24	7967	NA	http://www1.eere.energy.gov/biomass/feedstock_databases.html
Corn Stover	Zea mays	4.75	9.82	17.77	NA	NA	NA	NA	4.17	2.69	18.97	0.47	0.92	35.82	NA	95.37	35.82	23.04	17.77	9.82	46.52	5.82	0.59	40.37	0.06	9.82	21.66	72.51	9.82	7894	NA	http://www1.eere.energy.gov/biomass/feedstock_databases.html
Corn Stover	Zea mays	11.89	11.04	18.19	NA	NA	NA	NA	3.53	1.89	15.99	0.51	0.73	30.61	NA	94.4	30.61	19.13	18.19	11.04	46.04	5.41	0.64	39.19	0.07	11.04	21	73.2	11.04	7835	NA	http://www1.eere.energy.gov/biomass/feedstock_databases.html
Corn Stover	Zea mays	5.16	11.48	17.39	NA	NA	NA	NA	3.14	2.55	18.94	0.52	0.94	35.76	NA	95.88	35.76	22.96	17.39	11.48	46.71	5.5	0.64	40.64	0.06	11.48	20.04	74.79	11.48	7903	NA	http://www1.eere.energy.gov/biomass/feedstock_databases.html
Corn Stover	Zea mays	3.32	11.42	19.25	NA	NA	NA	NA	4.39	2.42	18.97	0.47	0.96	36.51	NA	97.71	36.51	22.82	19.25	11.42	44.77	5.54	0.74	37.7	0.1	11.42	19.96	71.38	11.42	7911	NA	http://www1.eere.energy.gov/biomass/feedstock_databases.html
Corn Stover	Zea mays	4.42	11.11	17.13	NA	NA	NA	NA	4.53	2.52	18.58	0.42	0.99	35.67	NA	95.37	35.67	22.5	17.13	11.11	47	5.7	0.61	40.68	0.06	11.11	21.84	73.72	11.11	7967	NA	http://www1.eere.energy.gov/biomass/feedstock_databases.html
Corn Stover	Zea mays	3.89	12.54	18.15	NA	NA	NA	NA	1.72	2.46	20.31	0.48	0.92	37.12	NA	97.59	37.12	24.18	18.15	12.54	46.52	6.14	0.73	40.07	0.09	12.54	20.97	72.94	12.54	7697	NA	http://www1.eere.energy.gov/biomass/feedstock_databases.html
Corn Stover	Zea mays	5.02	13.34	19.68	NA	NA	NA	NA	2.84	2.11	19.52	0.54	0.83	34.02	NA	97.9	34.02	23	19.68	13.34	46.26	5.55	0.7	41.04	0.1	13.34	20.28	72.92	13.34	7697	NA	http://www1.eere.energy.gov/biomass/feedstock_databases.html
Corn Stover	Zea mays	4.57	13.46	21.25	NA	NA	NA	NA	3.03	1.91	18.88	0.43	0.71	34.32	NA	98.55	34.32	21.93	21.25	13.46	47.09	5.81	0.73	37.48	0.08	13.46	21.27	70.24	13.46	7848	NA	http://www1.eere.energy.gov/biomass/feedstock_databases.html
Corn Stover	Zea mays	4.29	13.51	18.96	NA	NA	NA	NA	2.94	2.18	19.91	0.55	0.85	35.22	NA	98.42	35.22	23.5	18.96	13.51	48.02	5.83	0.69	36.99	0.09	13.51	22.6	70.59	13.51	7870	NA	http://www1.eere.energy.gov/biomass/feedstock_databases.html
Corn Stover	Zea mays	4.78	11.53	20.24	NA	NA	NA	NA	2.41	2.03	20.25	0.41	0.74	38.12	NA	100.51	38.12	23.42	20.24	11.53	46.75	5.49	0.67	38.4	0.1	11.53	21.89	71.91	11.53	7896	NA	http://www1.eere.energy.gov/biomass/feedstock_databases.html
Corn Stover	Zea mays	5.61	10.06	18.59	NA	NA	NA	NA	2.99	2.42	21.61	0.38	0.87	37.69	NA	100.23	37.69	25.29	18.59	10.06	47	5.66	0.65	41.42	0.06	10.06	21.61	73.59	10.06	7914	NA	http://www1.eere.energy.gov/biomass/feedstock_databases.html
Sericea Lespedeza	Serala	8.53	2.89	24.08	NA	NA	NA	NA	4.77	1.42	11.55	2.19	1.5	38.29	NA	95.22	38.29	16.66	24.08	2.89	48.76	5.51	1.03	42.27	0.07	2.89	21.54	76.35	2.89	8341	NA	http://www1.eere.energy.gov/biomass/feedstock_databases.html
Sericea Lespedeza	Serala	10.64	3.67	25.2	NA	NA	NA	NA	6.88	1.75	10.96	1.96	1.74	35.94	NA	98.74	35.94	16.41	25.2	3.67	NA	NA	1.3	NA	NA	NA	NA	NA	NA	NA	NA	http://www1.eere.energy.gov/biomass/feedstock_databases.html
Sericea Lespedeza	Serala	7.49	2.14	24.43	NA	NA	NA	NA	5.46	1.49	12.31	2.05	1.66	39.25	NA	96.27	39.25	17.51	24.43	2.14	NA	NA	1.03	NA	NA	NA	NA	NA	NA	NA	NA	http://www1.eere.energy.gov/biomass/feedstock_databases.html
Sericea Lespedeza	Serala	7.52	2.58	24.43	NA	NA	NA	NA	5.53	1.58	12.48	2.05	1.67	39.39	NA	97.24	39.39	17.78	24.43	2.58	NA	NA	NA	NA	NA	NA	NA	NA	NA	NA	NA	http://www1.eere.energy.gov/biomass/feedstock_databases.html
Sericea Lespedeza	Serala	10.22	2.59	24.89	NA	NA	NA	NA	5.03	1.67	11.08	1.85	1.66	35.34	NA	94.32	35.34	16.26	24.89	2.59	NA	NA	NA	NA	NA	NA	NA	NA	NA	NA	NA	http://www1.eere.energy.gov/biomass/feedstock_databases.html
Sericea Lespedeza	Serala	5.11	3.4	30.36	NA	NA	NA	NA	5.45	1.74	11.15	2.05	1.85	33.39	NA	94.5	33.39	16.78	30.36	3.4	NA	NA	1.63	NA	NA	NA	NA	NA	NA	NA	NA	http://www1.eere.energy.gov/biomass/feedstock_databases.html
Sericea Lespedeza	Serala	4.73	2.35	27.44	NA	NA	NA	NA	5.92	1.68	12.19	2.14	1.76	38.55	NA	96.76	38.55	17.76	27.44	2.35	NA	NA	1.09	NA	NA	NA	NA	NA	NA	NA	NA	http://www1.eere.energy.gov/biomass/feedstock_databases.html
Sericea Lespedeza	Serala	5.61	4.48	28.65	NA	NA	NA	NA	4.36	1.47	10.87	1.91	1.66	32.83	NA	91.84	32.83	15.91	28.65	4.48	49.43	5.18	1.12	39.48	0.07	4.48	22.66	75.25	4.48	8370	NA	http://www1.eere.energy.gov/biomass/feedstock_databases.html
Sericea Lespedeza	Serala	3.04	2.44	28.83	NA	NA	NA	NA	5.74	1.53	11.82	1.95	1.69	36.24	NA	93.28	36.24	17	28.83	2.44	49.35	5.78	1.28	39.6	0.08	2.44	23.01	75.32	2.44	8458	NA	http://www1.eere.energy.gov/biomass/feedstock_databases.html
Sericea Lespedeza	Serala	5.03	2.54	26.65	NA	NA	NA	NA	4.7	1.54	10.53	1.9	1.68	36.5	NA	91.07	36.5	15.65	26.65	2.54	46.49	5.55	1.19	41.85	0.09	2.54	22.16	75.53	2.54	8310	NA	http://www1.eere.energy.gov/biomass/feedstock_databases.html
Sericea Lespedeza	Serala	2.95	3.07	30.92	NA	NA	NA	NA	3.96	1.56	10.93	2.03	1.76	33.16	NA	90.34	33.16	16.28	30.92	3.07	49.49	5.59	1.09	37.37	0.1	3.07	22.85	74.6	3.07	8547	NA	http://www1.eere.energy.gov/biomass/feedstock_databases.html
Sericea Lespedeza	Serala	1.99	2.07	27.61	NA	NA	NA	NA	4.92	1.39	13.31	2.43	1.63	38.53	NA	93.88	38.53	18.76	27.61	2.07	49.28	5.9	0.7	42.77	0.04	2.07	19.04	79.75	2.07	8448	NA	http://www1.eere.energy.gov/biomass/feedstock_databases.html
Sericea Lespedeza	Serala	2.35	2.21	30.12	NA	NA	NA	NA	4.8	1.38	13.52	2.24	1.69	36.24	NA	94.54	36.24	18.83	30.12	2.21	50.29	5.56	0.71	40.85	0.04	2.21	23.31	76.06	2.21	8540	NA	http://www1.eere.energy.gov/biomass/feedstock_databases.html
Sericea Lespedeza	Serala	2.26	2.24	28.26	NA	NA	NA	NA	4.91	1.38	13.8	2.42	1.77	38.43	NA	95.47	38.43	19.36	28.26	2.24	49.65	5.57	0.61	42.56	0.04	2.24	19.44	79.31	2.24	8423	NA	http://www1.eere.energy.gov/biomass/feedstock_databases.html
Sericea Lespedeza	Serala	2.5	2.31	31.94	NA	NA	NA	NA	4.9	1.58	12.84	2.18	1.73	34.42	NA	94.4	34.42	18.32	31.94	2.31	50.68	5.47	0.81	35.35	0.05	2.31	22.48	75.87	2.31	8570	NA	http://www1.eere.energy.gov/biomass/feedstock_databases.html
Sericea Lespedeza	Serala	2.52	2.34	31.93	NA	NA	NA	NA	4.77	1.49	13.21	2.18	1.68	34.81	NA	94.93	34.81	18.56	31.93	2.34	50.38	5.86	0.93	38.12	0.06	2.34	21.67	76.47	2.34	8550	NA	http://www1.eere.energy.gov/biomass/feedstock_databases.html
Sericea Lespedeza	Serala	2.97	3.11	31.61	NA	NA	NA	NA	4.6	1.6	12.65	2.08	1.68	32.7	NA	93.01	32.7	18.02	31.61	3.11	49.48	5.67	0.78	36.03	0.06	3.11	21.69	78.31	3.11	8542	NA	http://www1.eere.energy.gov/biomass/feedstock_databases.html
Sericea Lespedeza	Serala	2.59	2.56	28.89	NA	NA	NA	NA	4.68	1.48	13.8	2.14	1.74	36.95	NA	94.84	36.95	19.16	28.89	2.56	49.59	5.49	0.69	42.26	0.07	2.56	20.16	78.12	2.56	8289	NA	http://www1.eere.energy.gov/biomass/feedstock_databases.html
Switchgrass	Alamo	16.99	5.76	17.56	NA	NA	NA	NA	1.17	2.75	20.42	0.29	0.92	30.97	NA	98.66	30.97	24.39	17.56	5.76	47.27	5.31	0.51	41.59	0.1	5.76	21.57	73.75	5.76	7998	NA	http://www1.eere.energy.gov/biomass/feedstock_databases.html
Switchgrass	Alamo	15.56	6.22	17.4	NA	NA	NA	NA	2.12	2.69	21.67	0.22	0.94	31.85	NA	98.68	31.85	25.53	17.4	6.22	NA	NA	NA	NA	NA	NA	NA	NA	NA	NA	NA	http://www1.eere.energy.gov/biomass/feedstock_databases.html
Switchgrass	Alamo	15.2	5.63	17.96	NA	NA	NA	NA	1.03	2.81	22.13	0.21	0.99	33.22	NA	99.17	33.22	26.13	17.96	5.63	NA	NA	NA	NA	NA	NA	NA	NA	NA	NA	NA	http://www1.eere.energy.gov/biomass/feedstock_databases.html
Switchgrass	Alamo	12.97	4.54	18.53	NA	NA	NA	NA	1.13	2.85	23.7	0.25	1.01	34.94	NA	99.92	34.94	27.81	18.53	4.54	NA	NA	NA	NA	NA	NA	NA	NA	NA	NA	NA	http://www1.eere.energy.gov/biomass/feedstock_databases.html
Switchgrass	Alamo	15.25	5.21	17.63	NA	NA	NA	NA	1.05	2.87	22.37	0.23	1.04	33.03	NA	98.69	33.03	26.51	17.63	5.21	NA	NA	NA	NA	NA	NA	NA	NA	NA	NA	NA	http://www1.eere.energy.gov/biomass/feedstock_databases.html
Switchgrass	Alamo	10.45	5.33	19.14	NA	NA	NA	NA	1.05	2.87	23.22	0.3	1.11	34.63	NA	98.09	34.63	27.49	19.14	5.33	NA	NA	NA	NA	NA	NA	NA	NA	NA	NA	NA	http://www1.eere.energy.gov/biomass/feedstock_databases.html
Switchgrass	Alamo	10.82	5.84	19.45	NA	NA	NA	NA	1.12	2.91	23.08	0.37	1.15	33.59	NA	98.33	33.59	27.51	19.45	5.84	NA	NA	0.71	NA	NA	NA	NA	NA	NA	NA	NA	http://www1.eere.energy.gov/biomass/feedstock_databases.html
Switchgrass	Alamo	11.08	5.25	18.77	NA	NA	NA	NA	0.99	2.81	23.85	0.27	1.09	35.34	NA	99.46	35.34	28.03	18.77	5.25	NA	NA	0.55	NA	NA	NA	NA	NA	NA	NA	NA	http://www1.eere.energy.gov/biomass/feedstock_databases.html
Switchgrass	Alamo	9.53	6.07	20.03	NA	NA	NA	NA	1.33	2.72	20.88	0.35	1.01	32.3	NA	94.21	32.3	24.95	20.03	6.07	47.33	5.61	0.67	41.05	0.07	6.07	20.96	73.79	6.07	NA	NA	http://www1.eere.energy.gov/biomass/feedstock_databases.html
Switchgrass	Alamo	7.88	5.92	20.78	NA	NA	NA	NA	1.15	2.75	21.49	0.37	1.04	32.93	NA	94.3	32.93	25.64	20.78	5.92	47.6	5.62	0.56	40.22	0.09	5.92	20.25	74.59	5.92	8116	NA	http://www1.eere.energy.gov/biomass/feedstock_databases.html
Switchgrass	Alamo	10.37	5.93	19.76	NA	NA	NA	NA	1.18	2.64	21.02	0.35	0.97	31.41	NA	93.64	31.41	24.98	19.76	5.93	47.84	5.63	0.66	39.18	0.09	5.93	20.84	74.03	5.93	8153	NA	http://www1.eere.energy.gov/biomass/feedstock_databases.html
Switchgrass	Alamo	6.79	5.75	20.78	NA	NA	NA	NA	1.18	2.65	21.49	0.46	1.04	33.48	NA	93.62	33.48	25.64	20.78	5.75	48.03	5.71	0.67	40.04	0.1	5.75	20.12	74.76	5.75	8137	NA	http://www1.eere.energy.gov/biomass/feedstock_databases.html
Switchgrass	Alamo	7.86	6.16	20.5	NA	NA	NA	NA	1.19	2.74	21.63	0.39	1.06	33.01	NA	94.54	33.01	25.82	20.5	6.16	47.98	5.58	0.49	39.03	0.1	6.16	20.27	74.2	6.16	8148	NA	http://www1.eere.energy.gov/biomass/feedstock_databases.html
Switchgrass	Alamo	4.91	6.44	22.49	NA	NA	NA	NA	1.17	2.74	22.22	0.55	1.13	32.92	NA	94.57	32.92	26.64	22.49	6.44	48.51	5.53	0.6	38.23	0.11	6.44	21.65	72.62	6.44	8233	NA	http://www1.eere.energy.gov/biomass/feedstock_databases.html
Switchgrass	Alamo	14.18	4.76	17.61	NA	NA	NA	NA	1.33	2.76	21.83	0.28	0.84	34.88	NA	100.15	34.88	25.71	17.61	4.76	46.66	5.64	0.44	41.48	0.08	4.76	20.87	74.4	4.76	7927	NA	http://www1.eere.energy.gov/biomass/feedstock_databases.html
Switchgrass	Alamo	13.97	5.6	17.12	NA	NA	NA	NA	2.02	2.67	22.66	0.33	0.88	35.42	NA	100.67	35.42	26.54	17.12	5.6	46.74	5.69	0.57	42.14	0.07	5.6	20.09	74.85	5.6	7886	NA	http://www1.eere.energy.gov/biomass/feedstock_databases.html
Switchgrass	Alamo	11.46	5.78	18.17	NA	NA	NA	NA	2.15	2.73	22.44	0.39	0.96	35.39	NA	99.46	35.39	26.51	18.17	5.78	46.9	5.54	0.62	41.96	0.07	5.78	21.51	73.22	5.78	7990	NA	http://www1.eere.energy.gov/biomass/feedstock_databases.html
Switchgrass	Alamo	14.96	5.98	17.32	NA	NA	NA	NA	2.13	2.76	21.74	0.29	0.93	33.52	NA	99.64	33.52	25.72	17.32	5.98	46.59	5.63	0.6	41.19	0.09	5.98	22.1	72.77	5.98	7999	NA	http://www1.eere.energy.gov/biomass/feedstock_databases.html
Switchgrass	Alamo	12.2	5.91	17.36	NA	NA	NA	NA	2.01	2.73	22.1	0.25	0.87	34.44	NA	97.88	34.44	25.96	17.36	5.91	46.99	5.36	0.62	41.14	0.08	5.91	16.98	77.89	5.91	8004	NA	http://www1.eere.energy.gov/biomass/feedstock_databases.html
Switchgrass	Alamo	15.48	5.93	16.74	NA	NA	NA	NA	1.88	2.8	22.02	0.19	0.89	33.59	NA	99.51	33.59	25.9	16.74	5.93	46.65	5.56	0.54	40.99	0.07	5.93	20.75	74.02	5.93	7956	NA	http://www1.eere.energy.gov/biomass/feedstock_databases.html
Switchgrass	Alamo	13.51	5.74	17.35	NA	NA	NA	NA	NA	2.7	22.38	0.27	0.85	34.34	NA	97.13	34.34	26.2	17.35	5.74	46.6	5.71	0.55	41.49	0.07	5.74	20.97	74.07	5.74	7978	NA	http://www1.eere.energy.gov/biomass/feedstock_databases.html
Switchgrass	Alamo	21.19	5.47	14.61	NA	NA	NA	NA	2.3	3.4	18.72	0.24	1.29	28.85	NA	96.07	28.85	23.64	14.61	5.47	47.01	6.03	1.01	NA	NA	5.47	NA	NA	NA	NA	NA	http://www1.eere.energy.gov/biomass/feedstock_databases.html
Switchgrass	Alamo	22.61	5.69	14.55	NA	NA	NA	NA	2.1	3.24	17.56	0.4	1.22	28.02	NA	95.4	28.02	22.43	14.55	5.69	46.7	6.02	1.45	NA	NA	5.69	NA	NA	NA	NA	NA	http://www1.eere.energy.gov/biomass/feedstock_databases.html
Switchgrass	Cave-in-Rock	24.14	5.17	13.15	NA	NA	NA	NA	2.37	3.32	17.59	0.28	1.3	30.74	NA	98.06	30.74	22.49	13.15	5.17	46.76	6.14	0.93	NA	NA	5.17	NA	NA	NA	NA	NA	http://www1.eere.energy.gov/biomass/feedstock_databases.html
Switchgrass	Cave-in-Rock	24.21	5.67	14.83	NA	NA	NA	NA	2.45	3.28	17.89	0.37	1.3	26.78	NA	96.78	26.78	22.83	14.83	5.67	47.24	6.06	1.29	NA	NA	5.67	NA	NA	NA	NA	NA	http://www1.eere.energy.gov/biomass/feedstock_databases.html
Switchgrass	Kanlow	18.27	5.69	16.33	NA	NA	NA	NA	2.53	3.54	19.4	0.28	1.36	30.27	NA	97.68	30.27	24.59	16.33	5.69	47.75	6.02	1.27	NA	NA	5.69	NA	NA	NA	NA	NA	http://www1.eere.energy.gov/biomass/feedstock_databases.html
Switchgrass	Kanlow	16.49	5.73	17.18	NA	NA	NA	NA	1.64	3.41	19.35	0.36	1.41	30.91	NA	96.47	30.91	24.53	17.18	5.73	47.1	6.02	1.16	NA	NA	5.73	NA	NA	NA	NA	NA	http://www1.eere.energy.gov/biomass/feedstock_databases.html
Switchgrass	Alamo	20.57	5.44	17.22	NA	NA	NA	NA	1.83	3.33	19.05	0.38	2.19	27.84	NA	97.85	27.84	24.95	17.22	5.44	47.07	6.03	1.36	NA	NA	5.44	NA	NA	NA	NA	NA	http://www1.eere.energy.gov/biomass/feedstock_databases.html
Switchgrass	Cave-in-Rock	11.35	5.08	19.98	NA	NA	NA	NA	1.95	3.66	21.65	0.5	2.08	31.6	NA	97.85	31.6	27.89	19.98	5.08	47.33	6.03	0.76	NA	NA	5.08	NA	NA	NA	NA	NA	http://www1.eere.energy.gov/biomass/feedstock_databases.html
Switchgrass	Kanlow	14.25	4.46	18.36	NA	NA	NA	NA	2.43	3.34	20.09	0.46	2.12	33.81	NA	99.3	33.81	26.01	18.36	4.46	47.29	6.07	0.71	NA	NA	4.46	NA	NA	NA	NA	NA	http://www1.eere.energy.gov/biomass/feedstock_databases.html
Switchgrass	Alamo	13.31	3.13	16.3	NA	NA	NA	NA	2.04	2.59	23.98	0.22	0.72	36.66	NA	98.96	36.66	27.51	16.3	3.13	47.12	5.96	0.3	NA	NA	3.13	NA	NA	NA	NA	NA	http://www1.eere.energy.gov/biomass/feedstock_databases.html
Switchgrass	Alamo	15.24	3.57	16.65	NA	NA	NA	NA	2.43	2.65	21.95	0.33	0.82	35.69	NA	99.32	35.69	25.75	16.65	3.57	46.59	5.92	0.49	NA	NA	3.57	NA	NA	NA	NA	NA	http://www1.eere.energy.gov/biomass/feedstock_databases.html
Switchgrass	Cave-in-Rock	16.25	2.58	16.07	NA	NA	NA	NA	1.93	2.26	21.92	0.19	0.67	37.49	NA	99.35	37.49	25.04	16.07	2.58	47.28	6.13	0.35	NA	NA	2.58	NA	NA	NA	NA	NA	http://www1.eere.energy.gov/biomass/feedstock_databases.html
Switchgrass	Cave-in-Rock	15.56	3.15	17.94	NA	NA	NA	NA	2.08	2.5	23.49	0.31	0.73	33.47	NA	99.23	33.47	27.03	17.94	3.15	47.06	6.08	0.52	NA	NA	3.15	NA	NA	NA	NA	NA	http://www1.eere.energy.gov/biomass/feedstock_databases.html
Switchgrass	Kanlow	11.73	3.16	17.63	NA	NA	NA	NA	1.56	2.5	23.42	0.22	0.61	36.9	NA	97.73	36.9	26.75	17.63	3.16	47.78	6.07	0.44	NA	NA	3.16	NA	NA	NA	NA	NA	http://www1.eere.energy.gov/biomass/feedstock_databases.html
Switchgrass	Kanlow	13.2	2.77	18.25	NA	NA	NA	NA	2.32	2.3	23.35	0.31	0.66	37	NA	100.17	37	26.62	18.25	2.77	47.27	5.98	0.36	NA	NA	2.77	NA	NA	NA	NA	NA	http://www1.eere.energy.gov/biomass/feedstock_databases.html
Switchgrass	Alamo	11.87	2.54	18.86	NA	NA	NA	NA	1.66	2.35	24.92	0.29	1.21	35.78	NA	99.46	35.78	28.76	18.86	2.54	47.34	6.02	0.31	NA	NA	2.54	NA	NA	NA	NA	NA	http://www1.eere.energy.gov/biomass/feedstock_databases.html
Switchgrass	Cave-in-Rock	11.71	2.57	18.85	NA	NA	NA	NA	1.51	2.44	24.87	0.26	0.85	36.61	NA	99.66	36.61	28.42	18.85	2.57	47.67	6.01	0.29	NA	NA	2.57	NA	NA	NA	NA	NA	http://www1.eere.energy.gov/biomass/feedstock_databases.html
Switchgrass	Kanlow	15.64	2.27	18.45	NA	NA	NA	NA	1.76	2.17	21.84	0.36	1.19	37.14	NA	100.83	37.14	25.56	18.45	2.27	47.57	6.08	0.29	NA	NA	2.27	NA	NA	NA	NA	NA	http://www1.eere.energy.gov/biomass/feedstock_databases.html
Switchgrass	Cave-in-Rock high yield	16.35	6.33	16.78	NA	NA	NA	NA	NA	3.02	21.87	0.25	1.04	31.17	NA	96.81	31.17	26.18	16.78	6.33	46.37	6.12	1.1	NA	NA	6.33	NA	NA	NA	NA	NA	http://www1.eere.energy.gov/biomass/feedstock_databases.html
Switchgrass	EYxFF-H	12.5	6.87	17.7	NA	NA	NA	NA	NA	3.18	23.22	0.2	1.04	32.52	NA	97.22	32.52	27.64	17.7	6.87	45.43	5.75	0.93	NA	NA	6.87	NA	NA	NA	NA	NA	http://www1.eere.energy.gov/biomass/feedstock_databases.html
Switchgrass	EYxFF-L	12.33	7.52	17.74	NA	NA	NA	NA	NA	3.32	23.95	0.36	1	32.77	NA	98.99	32.77	28.63	17.74	7.52	46.06	5.94	0.98	NA	NA	7.52	NA	NA	NA	NA	NA	http://www1.eere.energy.gov/biomass/feedstock_databases.html
Switchgrass	Trailblazer	10.79	7.3	18.14	NA	NA	NA	NA	NA	3.07	21.79	0.35	1.03	32.06	NA	94.53	32.06	26.24	18.14	7.3	45.86	6	0.96	NA	NA	7.3	NA	NA	NA	NA	NA	http://www1.eere.energy.gov/biomass/feedstock_databases.html
Switchgrass	Blackwell	13.8	6.42	17.54	NA	NA	NA	NA	NA	3.01	20.93	0.27	1.04	33.08	NA	96.09	33.08	25.25	17.54	6.42	46.29	6.01	1.08	NA	NA	6.42	NA	NA	NA	NA	NA	http://www1.eere.energy.gov/biomass/feedstock_databases.html
Switchgrass	Cave-in-Rock	13.49	6.25	18.4	NA	NA	NA	NA	NA	2.99	21.15	0.3	1.16	32.81	NA	96.54	32.81	25.6	18.4	6.25	46.35	5.99	0.96	NA	NA	6.25	NA	NA	NA	NA	NA	http://www1.eere.energy.gov/biomass/feedstock_databases.html
Switchgrass	EYxFF-H	8.45	7.38	19.14	NA	NA	NA	NA	NA	2.95	21.05	0.39	0.98	33.35	NA	93.68	33.35	25.37	19.14	7.38	46.13	5.92	1.27	NA	NA	7.38	NA	NA	NA	NA	NA	http://www1.eere.energy.gov/biomass/feedstock_databases.html
Switchgrass	EYxFF-L	13.31	6.46	17.5	NA	NA	NA	NA	NA	3.05	21.85	0.21	0.95	32.58	NA	95.9	32.58	26.06	17.5	6.46	46.21	5.91	1.06	NA	NA	6.46	NA	NA	NA	NA	NA	http://www1.eere.energy.gov/biomass/feedstock_databases.html
Switchgrass	EYxFF-L	8.23	7.08	19.21	NA	NA	NA	NA	NA	3.11	21.25	0.39	1.01	34	NA	94.28	34	25.77	19.21	7.08	46.18	5.94	1.16	NA	NA	7.08	NA	NA	NA	NA	NA	http://www1.eere.energy.gov/biomass/feedstock_databases.html
Switchgrass	EYxFF-L	12.18	7.02	17.67	NA	NA	NA	NA	NA	3.09	21.75	0.4	1.05	34.02	NA	97.18	34.02	26.29	17.67	7.02	45.75	5.86	1.03	NA	NA	7.02	NA	NA	NA	NA	NA	http://www1.eere.energy.gov/biomass/feedstock_databases.html
Switchgrass	Trailblazer	6.38	6.71	19.96	NA	NA	NA	NA	NA	2.93	21.17	0.39	0.98	34.44	NA	92.95	34.44	25.46	19.96	6.71	46.28	5.85	1.04	NA	NA	6.71	NA	NA	NA	NA	NA	http://www1.eere.energy.gov/biomass/feedstock_databases.html
Switchgrass	Blackwell	11.09	6.4	17.99	NA	NA	NA	NA	NA	3.03	22.91	0.29	1.09	34.21	NA	97.01	34.21	27.33	17.99	6.4	46.17	5.9	0.73	NA	NA	6.4	NA	NA	NA	NA	NA	http://www1.eere.energy.gov/biomass/feedstock_databases.html
Switchgrass	Cave-in-Rock	13.64	5.56	18.27	NA	NA	NA	NA	NA	3.02	22.65	0.31	1.05	32.89	NA	97.39	32.89	27.04	18.27	5.56	46.97	5.9	0.85	NA	NA	5.56	NA	NA	NA	NA	NA	http://www1.eere.energy.gov/biomass/feedstock_databases.html
Switchgrass	Cave-in-Rock high yield	12.81	5.64	18.15	NA	NA	NA	NA	NA	3.19	23.27	0.22	1.05	33.04	NA	97.38	33.04	27.74	18.15	5.64	46.85	5.97	0.75	NA	NA	5.64	NA	NA	NA	NA	NA	http://www1.eere.energy.gov/biomass/feedstock_databases.html
Switchgrass	EYxFF-H	8.96	6.03	19.15	NA	NA	NA	NA	NA	3.09	23.75	0.25	0.94	33.69	NA	95.86	33.69	28.03	19.15	6.03	46.72	5.98	0.78	NA	NA	6.03	NA	NA	NA	NA	NA	http://www1.eere.energy.gov/biomass/feedstock_databases.html
Switchgrass	EYxFF-H	13.33	5.49	18.57	NA	NA	NA	NA	NA	3.09	22.54	0.1	1.08	31.27	NA	95.46	31.27	26.8	18.57	5.49	46.95	5.92	0.96	NA	NA	5.49	NA	NA	NA	NA	NA	http://www1.eere.energy.gov/biomass/feedstock_databases.html
Switchgrass	EYxFF-H	7.39	7.03	19.91	NA	NA	NA	NA	NA	3.23	22.96	0.42	1.02	33.49	NA	95.44	33.49	27.63	19.91	7.03	46.27	5.85	0.81	NA	NA	7.03	NA	NA	NA	NA	NA	http://www1.eere.energy.gov/biomass/feedstock_databases.html
Switchgrass	EYxFF-L	7.33	7.55	19.82	NA	NA	NA	NA	NA	3.24	22.33	0.49	1.13	33.18	NA	95.08	33.18	27.2	19.82	7.55	46.19	5.9	0.8	NA	NA	7.55	NA	NA	NA	NA	NA	http://www1.eere.energy.gov/biomass/feedstock_databases.html
Big Bluestem	Genotype Greene County AL	10.38	5.07	19.35	NA	NA	NA	NA	NA	3.46	18.53	0.41	1.34	33.41	NA	94.94	33.41	23.74	19.35	5.07	NA	NA	1.06	NA	NA	5.07	NA	NA	NA	NA	NA	http://www1.eere.energy.gov/biomass/feedstock_databases.html
Big Bluestem	Genotype Baldwin County GA	19.44	4.45	17.93	NA	NA	NA	NA	NA	3.2	15.92	0.29	1.42	29.55	NA	95.19	29.55	20.82	17.93	4.45	NA	NA	1.25	NA	NA	4.45	NA	NA	NA	NA	NA	http://www1.eere.energy.gov/biomass/feedstock_databases.html
Big Bluestem	Genotype Baldwin County GA	19.4	4.83	18.79	NA	NA	NA	NA	NA	3.31	15.66	0.31	1.23	28.97	NA	95.51	28.97	20.51	18.79	4.83	NA	NA	1.06	NA	NA	4.83	NA	NA	NA	NA	NA	http://www1.eere.energy.gov/biomass/feedstock_databases.html
Big Bluestem	Genotype Greene County AL	9.99	3.4	23.78	NA	NA	NA	NA	NA	3.55	17.32	0.49	1.65	33.7	NA	96.88	33.7	23.01	23.78	3.4	NA	NA	0.99	NA	NA	3.4	NA	NA	NA	NA	NA	http://www1.eere.energy.gov/biomass/feedstock_databases.html
Big Bluestem	Genotype Greene County AL	15.95	3.51	17.09	NA	NA	NA	NA	NA	2.81	21.8	0.26	0.81	34.35	NA	99.57	34.35	25.68	17.09	3.51	NA	NA	0.71	NA	NA	3.51	NA	NA	NA	NA	NA	http://www1.eere.energy.gov/biomass/feedstock_databases.html
Big Bluestem	Genotype Baldwin County GA	14.5	2.81	19.81	NA	NA	NA	NA	NA	2.55	21.01	0.28	0.8	35.21	NA	99.98	35.21	24.64	19.81	2.81	NA	NA	0.62	NA	NA	2.81	NA	NA	NA	NA	NA	http://www1.eere.energy.gov/biomass/feedstock_databases.html
Big Bluestem	Genotype Baldwin County GA	14.52	2.37	20.25	NA	NA	NA	NA	NA	2.53	21.38	0.25	0.59	35.32	NA	100.21	35.32	24.75	20.25	2.37	NA	NA	0.44	NA	NA	2.37	NA	NA	NA	NA	NA	http://www1.eere.energy.gov/biomass/feedstock_databases.html
Big Bluestem	Genotype Greene County AL	11.69	3.19	19.19	NA	NA	NA	NA	NA	2.36	22.56	0.26	0.63	37.2	NA	100.07	37.2	25.81	19.19	3.19	NA	NA	0.52	NA	NA	3.19	NA	NA	NA	NA	NA	http://www1.eere.energy.gov/biomass/feedstock_databases.html
Tall Fescue	John Stone	20.38	10.94	12.63	NA	NA	NA	NA	NA	3.02	14.3	0.35	1.14	24.83	NA	87.58	24.83	18.81	12.63	10.94	NA	NA	2.5	NA	NA	10.94	NA	NA	NA	NA	NA	http://www1.eere.energy.gov/biomass/feedstock_databases.html
Tall Fescue	John Stone	20.43	11.29	13.48	NA	NA	NA	NA	NA	2.96	13.78	0.33	1.1	23.35	NA	86.72	23.35	18.17	13.48	11.29	NA	NA	2.47	NA	NA	11.29	NA	NA	NA	NA	NA	http://www1.eere.energy.gov/biomass/feedstock_databases.html
Tall Fescue	KY31	20.33	11.84	14.72	NA	NA	NA	NA	NA	3.01	15.01	0.34	1.1	24.46	NA	90.81	24.46	19.45	14.72	11.84	NA	NA	2.35	NA	NA	11.84	NA	NA	NA	NA	NA	http://www1.eere.energy.gov/biomass/feedstock_databases.html
Tall Fescue	Martin	20.68	10.62	13.46	NA	NA	NA	NA	NA	2.91	14.95	0.28	1.09	25.17	NA	89.16	25.17	19.23	13.46	10.62	NA	NA	2.31	NA	NA	10.62	NA	NA	NA	NA	NA	http://www1.eere.energy.gov/biomass/feedstock_databases.html
Tall Fescue	Martin	19.83	11.26	14.8	NA	NA	NA	NA	NA	2.93	15.29	0.34	1.24	25.64	NA	91.31	25.64	19.79	14.8	11.26	NA	NA	2.23	NA	NA	11.26	NA	NA	NA	NA	NA	http://www1.eere.energy.gov/biomass/feedstock_databases.html
Tall Fescue	John Stone	21.28	10.22	10.88	NA	NA	NA	NA	NA	3.06	13.5	0.39	1.36	24.89	NA	85.57	24.89	18.3	10.88	10.22	NA	NA	2.16	NA	NA	10.22	NA	NA	NA	NA	NA	http://www1.eere.energy.gov/biomass/feedstock_databases.html
Tall Fescue	John Stone	21.59	11.13	13.36	NA	NA	NA	NA	NA	3.19	13.84	0.46	1.42	25.27	NA	90.26	25.27	18.91	13.36	11.13	NA	NA	2.07	NA	NA	11.13	NA	NA	NA	NA	NA	http://www1.eere.energy.gov/biomass/feedstock_databases.html
Tall Fescue	KY31	19.83	12.12	14.49	NA	NA	NA	NA	NA	2.98	14.15	0.4	1.31	25.23	NA	90.5	25.23	18.83	14.49	12.12	NA	NA	1.91	NA	NA	12.12	NA	NA	NA	NA	NA	http://www1.eere.energy.gov/biomass/feedstock_databases.html
Tall Fescue	Martin	20.13	10.87	14.14	NA	NA	NA	NA	NA	3.11	15.51	0.37	1.37	26.37	NA	91.87	26.37	20.36	14.14	10.87	NA	NA	1.74	NA	NA	10.87	NA	NA	NA	NA	NA	http://www1.eere.energy.gov/biomass/feedstock_databases.html
Tall Fescue	Martin	19.72	10.69	14.51	NA	NA	NA	NA	NA	3.03	14.59	0.37	1.34	25.9	NA	90.16	25.9	19.34	14.51	10.69	NA	NA	1.87	NA	NA	10.69	NA	NA	NA	NA	NA	http://www1.eere.energy.gov/biomass/feedstock_databases.html
Sweet Sorghum	Cultivar M81E	44.54	4.85	11.34	NA	NA	NA	NA	0.93	1.31	11.98	0.12	0.4	22.48	NA	97.96	22.48	13.81	11.34	4.85	NA	NA	NA	NA	NA	NA	NA	NA	NA	NA	NA	http://www1.eere.energy.gov/biomass/feedstock_databases.html
Forage Sorghum	Sorghum-sudangrass hybrid FRR201	22.03	5.04	16.09	NA	NA	NA	NA	1.07	1.65	14.14	0.2	0.52	34.01	NA	94.75	34.01	16.5	16.09	5.04	NA	NA	NA	NA	NA	NA	NA	NA	NA	NA	NA	http://www1.eere.energy.gov/biomass/feedstock_databases.html
Sugarcane Bagasse	Saccharum spp.	4.4	4	23.1	NA	NA	NA	NA	1.2	1.7	20.4	0.3	0.6	38.6	NA	94.3	38.6	23	23.1	4	47.57	5.64	0.17	41.36	0.03	4	17.1	78.68	4	8149	NA	http://www1.eere.energy.gov/biomass/feedstock_databases.html
Eastern Cottonwood (Populus Deltoides)	Stoneville #66	2.4	1	25.6	NA	NA	NA	NA	3.6	0.6	13.4	2	0.6	42.2	NA	91.4	42.2	16.6	25.6	1	49.65	5.85	0.08	41.88	0.05	1	20.06	79.16	1	8431	NA	http://www1.eere.energy.gov/biomass/feedstock_databases.html
Monterey Pine (Pinus Radiata)	NA	2.7	0.3	25.9	NA	NA	NA	2.5	NA	1.5	5.9	10.7	2.4	41.7	NA	93.6	41.7	NA	NA	NA	50.26	5.98	0.03	42.14	0.01	0.3	19.35	80.45	0.3	8422	NA	http://www1.eere.energy.gov/biomass/feedstock_databases.html
Wheat Straw (Triticum aestivum)	Thunderbird	12.95	10.22	16.85	NA	NA	NA	NA	2.24	2.35	19.22	0.31	0.75	32.64	NA	97.53	32.64	NA	0.3	NA	43.88	5.26	0.63	38.75	0.16	10.22	21.54	69.38	10.22	7481	NA	http://www1.eere.energy.gov/biomass/feedstock_databases.html
Hybrid Poplar	DN-34	2.07	0.43	27.17	NA	NA	NA	NA	4.6	0.46	15.7	2.38	0.67	40.8	NA	94.29	40.8	22.63	16.85	10.22	NA	NA	NA	NA	NA	NA	NA	NA	NA	NA	NA	http://www1.eere.energy.gov/biomass/feedstock_databases.html
Agave	NA	6.63	6.56	NA	16.87	14.42	2.46	4.96	NA	1.24	11.08	1.28	3.31	30.69	NA	30.69	NA	19.21	27.17	0.43	NA	NA	NA	NA	NA	NA	NA	NA	NA	NA	NA	http://www1.eere.energy.gov/biomass/feedstock_databases.html
yellow Poplar	NA	2.81	1.88	NA	23.35	21.28	2.06	5.09	NA	0.45	15.09	2.35	1.03	42.06	NA	42.06	NA	NA	NA	NA	NA	NA	NA	NA	NA	NA	NA	NA	NA	NA	NA	http://www1.eere.energy.gov/biomass/feedstock_databases.html
Solka Floc	NA	NA	11.32	NA	6.07	3.17	2.9	NA	NA	0.11	4.66	2.43	0.51	88.57	NA	88.57	NA	16.87	6.56	NA	NA	NA	NA	NA	NA	NA	NA	NA	NA	NA	NA	http://www1.eere.energy.gov/biomass/feedstock_databases.html
Cellulose sludge	NA	3.11	34.16	NA	15.33	14.83	0.49	0.35	NA	0.64	5.28	2.7	1.19	31.35	NA	31.35	NA	NA	NA	NA	NA	NA	NA	NA	NA	NA	NA	NA	NA	NA	NA	http://www1.eere.energy.gov/biomass/feedstock_databases.html
