Repository: allpowerlabs/Modelling

File: tables/Thermal Conductivity.txt
Entity	Value	Units	Type	Source	Temperature
Acetone 	0.160	W/mK	value	http://www.engineeringtoolbox.com/thermal-conductivity-d_429.html	25
Acrylic 	0.200	W/mK	value	http://www.engineeringtoolbox.com/thermal-conductivity-d_429.html	25
Air (gas) 	0.024	W/mK	value	http://www.engineeringtoolbox.com/thermal-conductivity-d_429.html	25
Alcohol 	0.170	W/mK	value	http://www.engineeringtoolbox.com/thermal-conductivity-d_429.html	25
Aluminum 	250.000	W/mK	range	http://www.engineeringtoolbox.com/thermal-conductivity-d_429.html	25
Aluminum 	250.000	W/mK	range	http://www.engineeringtoolbox.com/thermal-conductivity-d_429.html	225
Aluminum 	255.000	W/mK	range	http://www.engineeringtoolbox.com/thermal-conductivity-d_429.html	125
Aluminum Oxide 	30.000	W/mK	value	http://www.engineeringtoolbox.com/thermal-conductivity-d_429.html	25
Ammonia (gas) 	0.022	W/mK	value	http://www.engineeringtoolbox.com/thermal-conductivity-d_429.html	25
Antimony 	18.500	W/mK	value	http://www.engineeringtoolbox.com/thermal-conductivity-d_429.html	25
Argon (gas) 	0.016	W/mK	value	http://www.engineeringtoolbox.com/thermal-conductivity-d_429.html	25
Asbestos mill board 	0.140	W/mK	value	http://www.engineeringtoolbox.com/thermal-conductivity-d_429.html	25
"Asbestos, loosely packed "	0.150	W/mK	value	http://www.engineeringtoolbox.com/thermal-conductivity-d_429.html	25
Asbestos-cement 	2.070	W/mK	value	http://www.engineeringtoolbox.com/thermal-conductivity-d_429.html	25
Asbestos-cement board 	0.744	W/mK	value	http://www.engineeringtoolbox.com/thermal-conductivity-d_429.html	25
Asbestos-cement sheets 	0.166	W/mK	value	http://www.engineeringtoolbox.com/thermal-conductivity-d_429.html	25
Asphalt 	0.750	W/mK	value	http://www.engineeringtoolbox.com/thermal-conductivity-d_429.html	25
Balsa 	0.048	W/mK	value	http://www.engineeringtoolbox.com/thermal-conductivity-d_429.html	25
Benzene 	0.160	W/mK	value	http://www.engineeringtoolbox.com/thermal-conductivity-d_429.html	25
Beryllium 	218.000	W/mK	value	http://www.engineeringtoolbox.com/thermal-conductivity-d_429.html	25
Bitumen 	0.170	W/mK	value	http://www.engineeringtoolbox.com/thermal-conductivity-d_429.html	25
Brass 	109.000	W/mK	value	http://www.engineeringtoolbox.com/thermal-conductivity-d_429.html	25
Brick dense 	1.310	W/mK	value	http://www.engineeringtoolbox.com/thermal-conductivity-d_429.html	25
Brick work 	0.690	W/mK	value	http://www.engineeringtoolbox.com/thermal-conductivity-d_429.html	25
Cadmium 	92.000	W/mK	value	http://www.engineeringtoolbox.com/thermal-conductivity-d_429.html	25
Carbon 	1.700	W/mK	value	http://www.engineeringtoolbox.com/thermal-conductivity-d_429.html	25
Carbon dioxide (gas) 	0.015	W/mK	value	http://www.engineeringtoolbox.com/thermal-conductivity-d_429.html	25
Carbon Steel 	47.000	W/mK	range	http://www.engineeringtoolbox.com/thermal-conductivity-d_429.html	225
Carbon Steel 	51.000	W/mK	range	http://www.engineeringtoolbox.com/thermal-conductivity-d_429.html	125
Carbon Steel 	54.000	W/mK	range	http://www.engineeringtoolbox.com/thermal-conductivity-d_429.html	25
"Cement, mortar "	1.730	W/mK	value	http://www.engineeringtoolbox.com/thermal-conductivity-d_429.html	25
"Cement, portland "	0.290	W/mK	value	http://www.engineeringtoolbox.com/thermal-conductivity-d_429.html	25
Chalk 	0.090	W/mK	value	http://www.engineeringtoolbox.com/thermal-conductivity-d_429.html	25
"Chrome Nickel Steel (18% Cr, 8 % Ni) "	16.300	W/mK	value	http://www.engineeringtoolbox.com/thermal-conductivity-d_429.html	25
"Clay, dry to moist "	0.150	W/mK	minimum	http://www.engineeringtoolbox.com/thermal-conductivity-d_429.html	25
"Clay, dry to moist "	1.800	W/mK	maximum	http://www.engineeringtoolbox.com/thermal-conductivity-d_429.html	25
"Clay, saturated "	0.600	W/mK	minimum	http://www.engineeringtoolbox.com/thermal-conductivity-d_429.html	25
"Clay, saturated "	2.500	W/mK	maximum	http://www.engineeringtoolbox.com/thermal-conductivity-d_429.html	25
Cobalt 	69.000	W/mK	value	http://www.engineeringtoolbox.com/thermal-conductivity-d_429.html	25
"Concrete, light "	0.420	W/mK	value	http://www.engineeringtoolbox.com/thermal-conductivity-d_429.html	25
"Concrete, stone "	1.700	W/mK	value	http://www.engineeringtoolbox.com/thermal-conductivity-d_429.html	25
Constantan 	22.000	W/mK	value	http://www.engineeringtoolbox.com/thermal-conductivity-d_429.html	25
Copper 	398.000	W/mK	range	http://www.engineeringtoolbox.com/thermal-conductivity-d_429.html	225
Copper 	400.000	W/mK	range	http://www.engineeringtoolbox.com/thermal-conductivity-d_429.html	125
Copper 	401.000	W/mK	range	http://www.engineeringtoolbox.com/thermal-conductivity-d_429.html	25
Corian (ceramic filled) 	1.060	W/mK	value	http://www.engineeringtoolbox.com/thermal-conductivity-d_429.html	25
Cork 	0.070	W/mK	value	http://www.engineeringtoolbox.com/thermal-conductivity-d_429.html	25
"Cork, regranulated "	0.044	W/mK	value	http://www.engineeringtoolbox.com/thermal-conductivity-d_429.html	25
Corkboard 	0.043	W/mK	value	http://www.engineeringtoolbox.com/thermal-conductivity-d_429.html	25
Cotton 	0.030	W/mK	value	http://www.engineeringtoolbox.com/thermal-conductivity-d_429.html	25
Cotton Wool insulation 	0.029	W/mK	value	http://www.engineeringtoolbox.com/thermal-conductivity-d_429.html	25
Diatomaceous earth (Sil-o-cel) 	0.060	W/mK	value	http://www.engineeringtoolbox.com/thermal-conductivity-d_429.html	25
"Earth, dry "	1.500	W/mK	value	http://www.engineeringtoolbox.com/thermal-conductivity-d_429.html	25
Engine Oil 	0.150	W/mK	value	http://www.engineeringtoolbox.com/thermal-conductivity-d_429.html	25
Epoxy 	0.350	W/mK	value	http://www.engineeringtoolbox.com/thermal-conductivity-d_429.html	25
Ether 	0.140	W/mK	value	http://www.engineeringtoolbox.com/thermal-conductivity-d_429.html	25
Ethylene glycol 	0.250	W/mK	value	http://www.engineeringtoolbox.com/thermal-conductivity-d_429.html	25
Extra-High Temp Ceramic Insulation Sheeting (93235K11)	0.830	Btu/hr. x in./sq. ft.	value	McMaster-Carr	427
Felt insulation 	0.040	W/mK	value	http://www.engineeringtoolbox.com/thermal-conductivity-d_429.html	25
Fiber hardboard 	0.200	W/mK	value	http://www.engineeringtoolbox.com/thermal-conductivity-d_429.html	25
Fiber insulating board 	0.048	W/mK	value	http://www.engineeringtoolbox.com/thermal-conductivity-d_429.html	25
Fiberglass 	0.040	W/mK	value	http://www.engineeringtoolbox.com/thermal-conductivity-d_429.html	25
Fireclay brick 500oC 	1.400	W/mK	value	http://www.engineeringtoolbox.com/thermal-conductivity-d_429.html	25
Foam glass 	0.045	W/mK	value	http://www.engineeringtoolbox.com/thermal-conductivity-d_429.html	25
Freon (liquid) 	0.070	W/mK	value	http://www.engineeringtoolbox.com/thermal-conductivity-d_429.html	25
Freon 12 (gas) 	0.073	W/mK	value	http://www.engineeringtoolbox.com/thermal-conductivity-d_429.html	25
Gasoline 	0.150	W/mK	value	http://www.engineeringtoolbox.com/thermal-conductivity-d_429.html	25
Glass 	1.050	W/mK	value	http://www.engineeringtoolbox.com/thermal-conductivity-d_429.html	25
"Glass, Pearls, dry "	0.180	W/mK	value	http://www.engineeringtoolbox.com/thermal-conductivity-d_429.html	25
"Glass, Pearls, saturated "	0.760	W/mK	value	http://www.engineeringtoolbox.com/thermal-conductivity-d_429.html	25
"Glass, window "	0.960	W/mK	value	http://www.engineeringtoolbox.com/thermal-conductivity-d_429.html	25
"Glass, wool Insulation "	0.040	W/mK	value	http://www.engineeringtoolbox.com/thermal-conductivity-d_429.html	25
Glycerol 	0.280	W/mK	value	http://www.engineeringtoolbox.com/thermal-conductivity-d_429.html	25
Gold 	310.000	W/mK	range	http://www.engineeringtoolbox.com/thermal-conductivity-d_429.html	25
Gold 	310.000	W/mK	range	http://www.engineeringtoolbox.com/thermal-conductivity-d_429.html	225
Gold 	312.000	W/mK	range	http://www.engineeringtoolbox.com/thermal-conductivity-d_429.html	125
Granite 	1.700	W/mK	minimum	http://www.engineeringtoolbox.com/thermal-conductivity-d_429.html	25
Granite 	4.000	W/mK	maximum	http://www.engineeringtoolbox.com/thermal-conductivity-d_429.html	25
Gypsum or plaster board 	0.170	W/mK	value	http://www.engineeringtoolbox.com/thermal-conductivity-d_429.html	25
Hairfelt 	0.050	W/mK	value	http://www.engineeringtoolbox.com/thermal-conductivity-d_429.html	25
Hardboard high density 	0.150	W/mK	value	http://www.engineeringtoolbox.com/thermal-conductivity-d_429.html	25
"Hardwoods (oak, maple..) "	0.160	W/mK	value	http://www.engineeringtoolbox.com/thermal-conductivity-d_429.html	25
Helium (gas) 	0.142	W/mK	value	http://www.engineeringtoolbox.com/thermal-conductivity-d_429.html	25
Hydrogen (gas) 	0.168	W/mK	value	http://www.engineeringtoolbox.com/thermal-conductivity-d_429.html	25
"Ice (0oC, 32oF) "	2.180	W/mK	value	http://www.engineeringtoolbox.com/thermal-conductivity-d_429.html	25
Insulation materials 	0.035	W/mK	minimum	http://www.engineeringtoolbox.com/thermal-conductivity-d_429.html	25
Insulation materials 	0.160	W/mK	maximum	http://www.engineeringtoolbox.com/thermal-conductivity-d_429.html	25
Iridium 	147.000	W/mK	value	http://www.engineeringtoolbox.com/thermal-conductivity-d_429.html	25
Iron	60.000	W/mK	range	http://www.engineeringtoolbox.com/thermal-conductivity-d_429.html	225
Iron	68.000	W/mK	range	http://www.engineeringtoolbox.com/thermal-conductivity-d_429.html	125
Iron 	80.000	W/mK	range	http://www.engineeringtoolbox.com/thermal-conductivity-d_429.html	25
"Iron, cast "	55.000	W/mK	value	http://www.engineeringtoolbox.com/thermal-conductivity-d_429.html	25
"Iron, wrought "	59.000	W/mK	value	http://www.engineeringtoolbox.com/thermal-conductivity-d_429.html	25
Kapok insulation 	0.034	W/mK	value	http://www.engineeringtoolbox.com/thermal-conductivity-d_429.html	25
Kerosene 	0.150	W/mK	value	http://www.engineeringtoolbox.com/thermal-conductivity-d_429.html	25
Lead Pb 	35.000	W/mK	value	http://www.engineeringtoolbox.com/thermal-conductivity-d_429.html	25
"Leather, dry "	0.140	W/mK	value	http://www.engineeringtoolbox.com/thermal-conductivity-d_429.html	25
Limestone 	1.260	W/mK	value	http://www.engineeringtoolbox.com/thermal-conductivity-d_429.html	25
Limestone 	1.330	W/mK	value	http://www.engineeringtoolbox.com/thermal-conductivity-d_429.html	25
Magnesia insulation (85%) 	0.070	W/mK	value	http://www.engineeringtoolbox.com/thermal-conductivity-d_429.html	25
Magnesite 	4.150	W/mK	value	http://www.engineeringtoolbox.com/thermal-conductivity-d_429.html	25
Magnesium 	156.000	W/mK	value	http://www.engineeringtoolbox.com/thermal-conductivity-d_429.html	25
Marble	2.080	W/mK	value	http://www.engineeringtoolbox.com/thermal-conductivity-d_429.html	25
Marble 	2.940	W/mK	value	http://www.engineeringtoolbox.com/thermal-conductivity-d_429.html	25
Mercury 	8.000	W/mK	value	http://www.engineeringtoolbox.com/thermal-conductivity-d_429.html	25
Methane (gas) 	0.030	W/mK	value	http://www.engineeringtoolbox.com/thermal-conductivity-d_429.html	25
Methanol 	0.210	W/mK	value	http://www.engineeringtoolbox.com/thermal-conductivity-d_429.html	25
Mica 	0.710	W/mK	value	http://www.engineeringtoolbox.com/thermal-conductivity-d_429.html	25
"Mineral insulation materials, wool blankets .. "	0.040	W/mK	value	http://www.engineeringtoolbox.com/thermal-conductivity-d_429.html	25
Mineral Wool	0.147	W/mK	range	http://www.engineeringtoolbox.com/mineral-wool-insulation-k-values-d_815.html	-16
Mineral Wool	0.323	W/mK	range	http://www.engineeringtoolbox.com/mineral-wool-insulation-k-values-d_815.html	21
Mineral Wool	0.514	W/mK	range	http://www.engineeringtoolbox.com/mineral-wool-insulation-k-values-d_815.html	56
Mineral Wool	0.736	W/mK	range	http://www.engineeringtoolbox.com/mineral-wool-insulation-k-values-d_815.html	90
Mineral Wool	1.021	W/mK	range	http://www.engineeringtoolbox.com/mineral-wool-insulation-k-values-d_815.html	125
Mineral Wool	1.307	W/mK	range	http://www.engineeringtoolbox.com/mineral-wool-insulation-k-values-d_815.html	160
Mineral Wool	1.642	W/mK	range	http://www.engineeringtoolbox.com/mineral-wool-insulation-k-values-d_815.html	193
Mineral Wool	1.958	W/mK	range	http://www.engineeringtoolbox.com/mineral-wool-insulation-k-values-d_815.html	224
Mineral Wool	2.275	W/mK	range	http://www.engineeringtoolbox.com/mineral-wool-insulation-k-values-d_815.html	255
Mineral Wool	2.687	W/mK	range	http://www.engineeringtoolbox.com/mineral-wool-insulation-k-values-d_815.html	283
Mineral Wool	3.065	W/mK	range	http://www.engineeringtoolbox.com/mineral-wool-insulation-k-values-d_815.html	312
Mineral Wool	3.413	W/mK	range	http://www.engineeringtoolbox.com/mineral-wool-insulation-k-values-d_815.html	340
Mineral Wool	3.795	W/mK	range	http://www.engineeringtoolbox.com/mineral-wool-insulation-k-values-d_815.html	369
Mineral Wool	4.208	W/mK	range	http://www.engineeringtoolbox.com/mineral-wool-insulation-k-values-d_815.html	395
Mineral Wool	4.622	W/mK	range	http://www.engineeringtoolbox.com/mineral-wool-insulation-k-values-d_815.html	421
Mineral Wool	5.035	W/mK	range	http://www.engineeringtoolbox.com/mineral-wool-insulation-k-values-d_815.html	447
Mineral Wool	5.448	W/mK	range	http://www.engineeringtoolbox.com/mineral-wool-insulation-k-values-d_815.html	471
Mineral Wool	5.892	W/mK	range	http://www.engineeringtoolbox.com/mineral-wool-insulation-k-values-d_815.html	498
Mineral Wool	6.305	W/mK	range	http://www.engineeringtoolbox.com/mineral-wool-insulation-k-values-d_815.html	523
Mineral Wool	6.749	W/mK	range	http://www.engineeringtoolbox.com/mineral-wool-insulation-k-values-d_815.html	545
Mineral Wool	7.194	W/mK	range	http://www.engineeringtoolbox.com/mineral-wool-insulation-k-values-d_815.html	567
Mineral Wool	7.665	W/mK	range	http://www.engineeringtoolbox.com/mineral-wool-insulation-k-values-d_815.html	590
Mineral Wool	8.114	W/mK	range	http://www.engineeringtoolbox.com/mineral-wool-insulation-k-values-d_815.html	611
Mineral Wool	8.558	W/mK	range	http://www.engineeringtoolbox.com/mineral-wool-insulation-k-values-d_815.html	633
Mineral Wool Insulation (9328K41)	0.230	Btu/hr. x in./sq. ft.	value	McMaster-Carr	24
Molybdenum 	138.000	W/mK	value	http://www.engineeringtoolbox.com/thermal-conductivity-d_429.html	25
Monel 	26.000	W/mK	value	http://www.engineeringtoolbox.com/thermal-conductivity-d_429.html	25
Nickel 	91.000	W/mK	value	http://www.engineeringtoolbox.com/thermal-conductivity-d_429.html	25
Nitrogen 	0.024	W/mK	value	http://www.engineeringtoolbox.com/thermal-conductivity-d_429.html	25
Nylon 6 	0.250	W/mK	value	http://www.engineeringtoolbox.com/thermal-conductivity-d_429.html	25
"Oil, machine lubricating SAE 50 "	0.150	W/mK	value	http://www.engineeringtoolbox.com/thermal-conductivity-d_429.html	25
Olive oil 	0.170	W/mK	value	http://www.engineeringtoolbox.com/thermal-conductivity-d_429.html	25
Oxygen 	0.024	W/mK	value	http://www.engineeringtoolbox.com/thermal-conductivity-d_429.html	25
Paper 	0.050	W/mK	value	http://www.engineeringtoolbox.com/thermal-conductivity-d_429.html	25
Paraffin Wax 	0.250	W/mK	value	http://www.engineeringtoolbox.com/thermal-conductivity-d_429.html	25
"Perlite, atmospheric pressure "	0.031	W/mK	value	http://www.engineeringtoolbox.com/thermal-conductivity-d_429.html	25
"Perlite, vacuum "	0.001	W/mK	value	http://www.engineeringtoolbox.com/thermal-conductivity-d_429.html	25
"Plaster, gypsum "	0.480	W/mK	value	http://www.engineeringtoolbox.com/thermal-conductivity-d_429.html	25
"Plaster, metal lath "	0.470	W/mK	value	http://www.engineeringtoolbox.com/thermal-conductivity-d_429.html	25
"Plaster, wood lath "	0.280	W/mK	value	http://www.engineeringtoolbox.com/thermal-conductivity-d_429.html	25
"Plastics, foamed (insulation materials) "	0.030	W/mK	value	http://www.engineeringtoolbox.com/thermal-conductivity-d_429.html	25
Platinum 	70.000	W/mK	range	http://www.engineeringtoolbox.com/thermal-conductivity-d_429.html	25
Platinum 	71.000	W/mK	range	http://www.engineeringtoolbox.com/thermal-conductivity-d_429.html	125
Platinum 	72.000	W/mK	range	http://www.engineeringtoolbox.com/thermal-conductivity-d_429.html	225
Plywood 	0.130	W/mK	value	http://www.engineeringtoolbox.com/thermal-conductivity-d_429.html	25
Polyethylene HD 	0.420	W/mK	minimum	http://www.engineeringtoolbox.com/thermal-conductivity-d_429.html	25
Polyethylene HD 	0.510	W/mK	maximum	http://www.engineeringtoolbox.com/thermal-conductivity-d_429.html	25
Polypropylene 	0.100	W/mK	minimum	http://www.engineeringtoolbox.com/thermal-conductivity-d_429.html	25
Polypropylene 	0.220	W/mK	maximum	http://www.engineeringtoolbox.com/thermal-conductivity-d_429.html	25
Polystyrene expanded 	0.030	W/mK	value	http://www.engineeringtoolbox.com/thermal-conductivity-d_429.html	25
Polyurethane foam 	0.020	W/mK	value	http://www.engineeringtoolbox.com/thermal-conductivity-d_429.html	25
Porcelain 	1.500	W/mK	value	http://www.engineeringtoolbox.com/thermal-conductivity-d_429.html	25
PTFE 	0.250	W/mK	value	http://www.engineeringtoolbox.com/thermal-conductivity-d_429.html	25
PVC 	0.190	W/mK	value	http://www.engineeringtoolbox.com/thermal-conductivity-d_429.html	25
Pyrex glass 	1.005	W/mK	value	http://www.engineeringtoolbox.com/thermal-conductivity-d_429.html	25
Quartz mineral 	3.000	W/mK	value	http://www.engineeringtoolbox.com/thermal-conductivity-d_429.html	25
Rock Wool insulation 	0.045	W/mK	value	http://www.engineeringtoolbox.com/thermal-conductivity-d_429.html	25
"Rock, porous volcanic (Tuff) "	0.500	W/mK	minimum	http://www.engineeringtoolbox.com/thermal-conductivity-d_429.html	25
"Rock, porous volcanic (Tuff) "	2.500	W/mK	maximum	http://www.engineeringtoolbox.com/thermal-conductivity-d_429.html	25
"Rock, solid "	2.000	W/mK	minimum	http://www.engineeringtoolbox.com/thermal-conductivity-d_429.html	25
"Rock, solid "	7.000	W/mK	maximum	http://www.engineeringtoolbox.com/thermal-conductivity-d_429.html	25
"Sand, dry "	0.150	W/mK	minimum	http://www.engineeringtoolbox.com/thermal-conductivity-d_429.html	25
"Sand, dry "	0.250	W/mK	maximum	http://www.engineeringtoolbox.com/thermal-conductivity-d_429.html	25
"Sand, moist "	0.250	W/mK	minimum	http://www.engineeringtoolbox.com/thermal-conductivity-d_429.html	25
"Sand, moist "	2.000	W/mK	maximum	http://www.engineeringtoolbox.com/thermal-conductivity-d_429.html	25
"Sand, saturated "	2.000	W/mK	minimum	http://www.engineeringtoolbox.com/thermal-conductivity-d_429.html	25
"Sand, saturated "	4.000	W/mK	maximum	http://www.engineeringtoolbox.com/thermal-conductivity-d_429.html	25
Sandstone 	1.700	W/mK	value	http://www.engineeringtoolbox.com/thermal-conductivity-d_429.html	25
Sawdust 	0.080	W/mK	value	http://www.engineeringtoolbox.com/thermal-conductivity-d_429.html	25
Silica aerogel 	0.020	W/mK	value	http://www.engineeringtoolbox.com/thermal-conductivity-d_429.html	25
Silicone oil 	0.100	W/mK	value	http://www.engineeringtoolbox.com/thermal-conductivity-d_429.html	25
Silver 	429.000	W/mK	value	http://www.engineeringtoolbox.com/thermal-conductivity-d_429.html	25
Snow (temp < 0¡C) 	0.050	W/mK	minimum	http://www.engineeringtoolbox.com/thermal-conductivity-d_429.html	25
Snow (temp < 0¡C) 	0.250	W/mK	maximum	http://www.engineeringtoolbox.com/thermal-conductivity-d_429.html	25
Sodium 	84.000	W/mK	value	http://www.engineeringtoolbox.com/thermal-conductivity-d_429.html	25
"Softwoods (fir, pine ..) "	0.120	W/mK	value	http://www.engineeringtoolbox.com/thermal-conductivity-d_429.html	25
"Soil, saturated "	0.600	W/mK	minimum	http://www.engineeringtoolbox.com/thermal-conductivity-d_429.html	25
"Soil, saturated "	4.000	W/mK	maximum	http://www.engineeringtoolbox.com/thermal-conductivity-d_429.html	25
"Soil, with organic matter "	0.150	W/mK	minimum	http://www.engineeringtoolbox.com/thermal-conductivity-d_429.html	25
"Soil, with organic matter "	2.000	W/mK	maximum	http://www.engineeringtoolbox.com/thermal-conductivity-d_429.html	25
Stainless Steel 	16.000	W/mK	value	http://www.engineeringtoolbox.com/thermal-conductivity-d_429.html	25
Stainless Steel 	17.000	W/mK	value	http://www.engineeringtoolbox.com/thermal-conductivity-d_429.html	125
Stainless Steel 	19.000	W/mK	value	http://www.engineeringtoolbox.com/thermal-conductivity-d_429.html	225
"Steel, Carbon 1% "	43.000	W/mK	value	http://www.engineeringtoolbox.com/thermal-conductivity-d_429.html	25
Straw insulation 	0.090	W/mK	value	http://www.engineeringtoolbox.com/thermal-conductivity-d_429.html	25
Styrofoam 	0.033	W/mK	value	http://www.engineeringtoolbox.com/thermal-conductivity-d_429.html	25
Superwool Blanket 607 6#	0.070	W/mK	range	Thermal Ceramics	260
Superwool Blanket 607 6#	0.150	W/mK	range	Thermal Ceramics	538
Superwool Blanket 607 6#	0.260	W/mK	range	Thermal Ceramics	816
Superwool Blanket 607 6#	0.330	W/mK	range	Thermal Ceramics	982
Superwool Blanket 607 8#	0.060	W/mK	range	Thermal Ceramics	260
Superwool Blanket 607 8#	0.130	W/mK	range	Thermal Ceramics	538
Superwool Blanket 607 8#	0.220	W/mK	range	Thermal Ceramics	816
Superwool Blanket 607 8#	0.280	W/mK	range	Thermal Ceramics	982
Tin Sn 	67.000	W/mK	value	http://www.engineeringtoolbox.com/thermal-conductivity-d_429.html	25
Ultra-High Temp Foil-Faced Insulation Strip (9379K93)	0.500	Btu/hr. x in./sq. ft.	value	McMaster-Carr	427
Ultra-High Temperature Sheeting 4# (93315K34)	0.950	Btu/hr. x in./sq. ft.	value	McMaster-Carr	427
Ultra-High Temperature Sheeting 6# (93315K54)	0.770	Btu/hr. x in./sq. ft.	value	McMaster-Carr	427
Ultra-High Temperature Sheeting 8# (93315K74)	0.700	Btu/hr. x in./sq. ft.	value	McMaster-Carr	427
Urethane foam 	0.021	W/mK	value	http://www.engineeringtoolbox.com/thermal-conductivity-d_429.html	25
Vermiculite 	0.058	W/mK	value	http://www.engineeringtoolbox.com/thermal-conductivity-d_429.html	25
Vinyl ester 	0.250	W/mK	value	http://www.engineeringtoolbox.com/thermal-conductivity-d_429.html	25
Water 	0.580	W/mK	value	http://www.engineeringtoolbox.com/thermal-conductivity-d_429.html	25
"Water, vapor (steam) "	0.016	W/mK	value	http://www.engineeringtoolbox.com/thermal-conductivity-d_429.html	25
"Wood across the grain, balsa "	0.055	W/mK	value	http://www.engineeringtoolbox.com/thermal-conductivity-d_429.html	25
"Wood across the grain, white pine "	0.120	W/mK	value	http://www.engineeringtoolbox.com/thermal-conductivity-d_429.html	25
"Wood across the grain, yellow pine "	0.147	W/mK	value	http://www.engineeringtoolbox.com/thermal-conductivity-d_429.html	25
"Wood, oak "	0.170	W/mK	value	http://www.engineeringtoolbox.com/thermal-conductivity-d_429.html	25
"Wool, felt "	0.070	W/mK	value	http://www.engineeringtoolbox.com/thermal-conductivity-d_429.html	25
Zinc Zn 	116.000	W/mK	value	http://www.engineeringtoolbox.com/thermal-conductivity-d_429.html	25
Acetic acid  	0.193	W/mK	value	http://www.engineeringtoolbox.com/thermal-conductivity-liquids-d_1260.html	27
Acetone 	0.180	W/mK	value	http://www.engineeringtoolbox.com/thermal-conductivity-liquids-d_1260.html	27
"Alcohol, ethyl (ethanol) "	0.171	W/mK	value	http://www.engineeringtoolbox.com/thermal-conductivity-liquids-d_1260.html	27
"Alcohol, methyl (methanol) "	0.202	W/mK	value	http://www.engineeringtoolbox.com/thermal-conductivity-liquids-d_1260.html	27
"Alcohol, propyl "	0.161	W/mK	value	http://www.engineeringtoolbox.com/thermal-conductivity-liquids-d_1260.html	27
"Ammonia, saturated "	0.507	W/mK	value	http://www.engineeringtoolbox.com/thermal-conductivity-liquids-d_1260.html	27
Aniline 	0.172	W/mK	value	http://www.engineeringtoolbox.com/thermal-conductivity-liquids-d_1260.html	27
Benzene 	0.167	W/mK	value	http://www.engineeringtoolbox.com/thermal-conductivity-liquids-d_1260.html	27
n-Butyl alcohol 	0.167	W/mK	value	http://www.engineeringtoolbox.com/thermal-conductivity-liquids-d_1260.html	27
Carbon Disulfide 	0.161	W/mK	value	http://www.engineeringtoolbox.com/thermal-conductivity-liquids-d_1260.html	27
Carbon Tetrachloride 	0.104	W/mK	value	http://www.engineeringtoolbox.com/thermal-conductivity-liquids-d_1260.html	27
Castor Oil 	0.180	W/mK	value	http://www.engineeringtoolbox.com/thermal-conductivity-liquids-d_1260.html	27
Chloroform 	0.129	W/mK	value	http://www.engineeringtoolbox.com/thermal-conductivity-liquids-d_1260.html	27
Decane 	0.147	W/mK	value	http://www.engineeringtoolbox.com/thermal-conductivity-liquids-d_1260.html	27
Dodecane 	0.140	W/mK	value	http://www.engineeringtoolbox.com/thermal-conductivity-liquids-d_1260.html	27
"Engine Oil, unused "	0.145	W/mK	value	http://www.engineeringtoolbox.com/thermal-conductivity-liquids-d_1260.html	27
Ether 	0.130	W/mK	value	http://www.engineeringtoolbox.com/thermal-conductivity-liquids-d_1260.html	27
Ethyl acetate 	0.137	W/mK	value	http://www.engineeringtoolbox.com/thermal-conductivity-liquids-d_1260.html	27
Ethylene Glycol 	0.258	W/mK	value	http://www.engineeringtoolbox.com/thermal-conductivity-liquids-d_1260.html	27
Freon refrigerant R-11 	0.093	W/mK	value	http://www.engineeringtoolbox.com/thermal-conductivity-liquids-d_1260.html	27
Freon refrigerant R-12 	0.071	W/mK	value	http://www.engineeringtoolbox.com/thermal-conductivity-liquids-d_1260.html	27
Glycerine 	0.285	W/mK	value	http://www.engineeringtoolbox.com/thermal-conductivity-liquids-d_1260.html	27
n-Heptane 	0.140	W/mK	value	http://www.engineeringtoolbox.com/thermal-conductivity-liquids-d_1260.html	27
Hexane 	0.124	W/mK	value	http://www.engineeringtoolbox.com/thermal-conductivity-liquids-d_1260.html	27
Isobutyl alcohol 	0.134	W/mK	value	http://www.engineeringtoolbox.com/thermal-conductivity-liquids-d_1260.html	27
Kerosene 	0.145	W/mK	value	http://www.engineeringtoolbox.com/thermal-conductivity-liquids-d_1260.html	27
Methyl alcohol 	0.212	W/mK	value	http://www.engineeringtoolbox.com/thermal-conductivity-liquids-d_1260.html	27
n-Octane 	0.147	W/mK	value	http://www.engineeringtoolbox.com/thermal-conductivity-liquids-d_1260.html	27
n-Pentane 	0.136	W/mK	value	http://www.engineeringtoolbox.com/thermal-conductivity-liquids-d_1260.html	27
Phenol 	0.190	W/mK	value	http://www.engineeringtoolbox.com/thermal-conductivity-liquids-d_1260.html	27
Propylene glycol 	0.147	W/mK	value	http://www.engineeringtoolbox.com/thermal-conductivity-liquids-d_1260.html	27
Transformer oil 	0.110	W/mK	value	http://www.engineeringtoolbox.com/thermal-conductivity-liquids-d_1260.html	27
Toluene 	0.151	W/mK	value	http://www.engineeringtoolbox.com/thermal-conductivity-liquids-d_1260.html	27
Turpentine 	0.128	W/mK	value	http://www.engineeringtoolbox.com/thermal-conductivity-liquids-d_1260.html	27
"Water, Fresh "	0.609	W/mK	value	http://www.engineeringtoolbox.com/thermal-conductivity-liquids-d_1260.html	27
